Repository: khleecnce/cmp-sim

# CMP-Sim
A physics-based simulator for **Chemical Mechanical Planarization**. Given a
slurry formulation, a pad, a conditioner and tool settings, it predicts what a
supplier or fab would otherwise have to measure: removal rate, within-wafer
non-uniformity, the radial profile, dishing and erosion on patterned wafers,
pad-life drift, and a scratch-risk index.

Every number it uses carries a source. Every number it cannot source is `null`
with a `TODO(owner)` rather than a plausible-looking invention, and every result
carries the warnings that tell you where not to trust it.

**Feed it your own measurements and the model re-fits itself** — see
[Learning from your own data](#learning-from-your-own-data). It opens only the
physical factors your data can actually identify, locks the rest, and tells you
which experiment to run next.

Each **film** and each **abrasive type** is learned separately, never pooled —
the differences between them are too large to average. See
[the 3D tool view](#the-3d-tool-view-tool) for the click-to-enter-data UI, and
[Abrasive type](#abrasive-type-ceria-is-not-silica-but-harder) for why ceria and
silica cannot share a term.

## Run it

```bash
git clone https://github.com/khleecnce/cmp-sim && cd cmp-sim
python3 -m venv .venv && .venv/bin/pip install --upgrade pip setuptools
.venv/bin/pip install -e ".[dev]"
.venv/bin/python -m pytest -q          # 567 tests
.venv/bin/python -m cmp_sim.api        # web UI at http://127.0.0.1:8765
```

macOS: double-click `CMP-Sim.command` instead.

# one recipe in, one JSON result out
.venv/bin/cmp-sim run examples/oxide_baseline.yaml --out result.json

# fit the model to your own measurements
.venv/bin/cmp-sim fit examples/oxide_baseline.yaml mylog.csv

# score against EVERY measured point, not just the P*V sweeps
.venv/bin/cmp-sim accuracy                     # all 320 points, all axes
.venv/bin/cmp-sim accuracy --axis slurry_ph    # one axis at a time
.venv/bin/cmp-sim accuracy --json              # machine-readable

#                 its data (see below)

#   POST /api/simulate   one run           GET /api/meta   films, packs, profiles

#   POST /api/sweep      vary one input    GET /api/accuracy  measured error

### Tungsten is super-Prestonian, and that is a measurement, not a miss

EP3161098B1's W error (40.2%) is the most informative number in the table,
because the same patent measured TEOS **on the same wafers, with the same
slurry, over the same pressure axis**:

| 1.5 → 3.0 psi (a 2× pressure change) | rate ratio |
|---|---|
| TEOS (oxide) | 1.82× … 2.17× — Preston predicts 2.00× |
| W | 2.06× … 5.69× |

Because the oxide leg sits on Preston, the tungsten leg's 5.69× cannot be blamed
on the tool, the pad, or the pressure calibration. W's rate is limited by its
passivating WOx film: more pressure strips passivation faster, which feeds back
into the chemical term — a feedback oxide does not have.

This is the clearest data-level support in the repo for the owner's requirement
that **each film be learned separately**. A single global pressure exponent
cannot be right for both films at once, and the 40.2% is the size of the error
it produces when forced.

### The two datasets that fail, and why they are kept

**US6918821B2 (Cu, 44%) is a counter-example on purpose.** At 1.5 psi the
measured rate *falls* as speed rises (425 → 419 → 250 Å/min from 60 to 200 rpm),
the opposite of `MRR ~ P·V`; at 4 psi it climbs steeply. Fitted separately, the
4 psi branch alone gives **13.4%** and the 1.5 psi branch **60.3%** — no single
`Kp` can serve both, so the joint fit lands between them at 44.1%.

The reason to keep it is that **the model predicts its own failure.** The regime
detector computes λ = h_film / roughness from pressure, speed, pad and flow
alone — it never sees a measured rate — and flags exactly one of the six
conditions as leaving boundary lubrication:

| condition | λ | regime | measured |
|---|---:|---|---|
| 1.5 psi, 60 rpm | 0.37 | boundary | 425 |
| 1.5 psi, 120 rpm | 0.75 | boundary | 419 |
| **1.5 psi, 200 rpm** | **1.24** | **mixed** | **250 — the collapse** |
| 4.0 psi, 60/120/200 rpm | 0.14–0.47 | boundary | 594 / 1384 / 1636 |

The λ thresholds are Bhushan's standard tribology boundaries, not tuned here.
The patent corroborates it independently: its own inventive pads A, B and C do
**not** invert at 1.5 psi (pad A: 874 → 1293 → 1439 Å/min); only the
conventional IC1000 comparison pad does, which is the patent's whole thesis.
A test asserts this dataset keeps failing, so nobody can quietly tune `Kp` to it.

**SiC (32%) is chemically rate-limited.** In that DOE the factor ranking is pH >
head rpm > CeO₂ > pressure, and pump flow and polish time outrank composition
entirely. A mechanical `P·V` law cannot explain it, whatever `Kp` you choose.

File: cmp_sim/data/validation/datasets/bae2022_si_wafer_alkali_ph.yaml
# Bare Si wafer (100) CMP — alkaline colloidal silica, INORGANIC base only.
#
# WHY THIS FILE EXISTS
# --------------------
# STATUS.md BLOCKED #0: the `si` film had NO validation dataset at all. Its Kp
# rests on a single back-calculated point ([ZHU25], doi:10.3390/mi16040450,
# 125 mm wafers on a single-side lapper at 0.62 psi), so the si pack was the
# only film in the corpus whose prediction was never scored against anything.
# This adds a SECOND, independent Si-substrate measurement — a different tool,
# a 9x higher down force, a different pad, and a printed-in-text rate ladder.
#
# It is deliberately NOT used to refit anything (see `notes`).
source: >
  J. Bae, H. Kim, S. Kim, S. Kang, J.-G. Park,
  "Silicon Wafer CMP Slurry Using a Hydrolysis Reaction Accelerator with an
  Amine Functional Group Remarkably Enhances Polishing Rate",
  Nanomaterials 12(21) 3893 (2022). doi:10.3390/nano12213893 — open access
  (MDPI, CC BY). Local copy: ~/fab-sim/papers/bae2022-nano-amine-si-cmp-hydrolysis.pdf
  Numbers are PRINTED IN THE BODY TEXT of section 3.1, not read off Figure 1a:
  "The Si wafer polishing rate increased linearly from 139.5 to 177.1 nm/min
  and 139.5 to 193.2 nm/min, respectively, when increasing the NaOH
  concentration from 0 to 0.125 wt% and increasing the KOH concentration from
  0 to 0.069 wt%"; and section 3.1 for the pH ladder: "the pH increased from
  9.7 to 10.90 for NaOH, from 9.7 to 10.90 for KOH".
  CMP conditions from section 2.2: POLI-300 (G&P Tech.), SUBA 600 pad
  (rectangular groove), 5.7 psi head pressure, platen 69 rpm, carrier 71 rpm,
  100 mL/min slurry, 5 min per stage, 8-inch (100) Si cut into 4x4 cm coupons.
  Slurry (section 2.1): 1 wt% colloidal silica, 60 nm primary / 83.3 nm
  secondary, in DI water.

film: si            # source: section 2.1, "commercially available (1 0 0) silicon wafers"
pack: si_substrate_alkaline
in_scope: true
used_for_calibration: false

# 4x4 cm coupon, not a wafer. Declared as an equivalent radius so the radial
# mesh spans the coupon rather than a 300 mm wafer:
#   a 40x40 mm square has area 1.6e-3 m^2 -> equivalent disc radius 0.0226 m.
wafer_radius_m: 0.0226
# ⚠ ASSUMED, NOT PUBLISHED. The paper never states the carrier-to-platen
# centre distance. A POLI-300 has a 300 mm platen (radius 0.150 m), so r_cc
# must be smaller than that; 0.075 m = mid-radius is used. This affects ONLY
# the absolute rate — every row here runs at the same 69/71 rpm, so the
# relative velocity is identical across the whole dataset and the shape score
# is untouched by the choice. See `notes` for why absolute comparison is
# switched off here.
center_offset_m: 0.075

conditions:
  - label: "no accelerator (colloidal silica only), pH 9.70"
    pressure_psi: 5.7
    rpm_platen: 69.0
    rpm_wafer: 71.0
    mrr_nm_per_min: 139.5
    read_method: table      # printed in the body text, not digitized
    overrides:
      slurry_ph: 9.70
      abrasive_wt_pct: 1.0
      abrasive_size_nm: 60.0

  - label: "NaOH 0.125 wt%, pH 10.90"
    pressure_psi: 5.7
    rpm_platen: 69.0
    rpm_wafer: 71.0
    mrr_nm_per_min: 177.1
    read_method: table
    overrides:
      slurry_ph: 10.90
      abrasive_wt_pct: 1.0
      abrasive_size_nm: 60.0

  - label: "KOH 0.069 wt%, pH 10.90"
    pressure_psi: 5.7
    rpm_platen: 69.0
    rpm_wafer: 71.0
    mrr_nm_per_min: 193.2
    read_method: table
    overrides:
      slurry_ph: 10.90
      abrasive_wt_pct: 1.0
      abrasive_size_nm: 60.0

notes: >
  절대값 비교 금지 — the carrier-to-platen centre distance is NOT published, so
  the relative velocity, and therefore the absolute Preston rate, cannot be
  formed from the paper alone. Only the SHAPE (rate ordering across the
  chemistry ladder) is scored. What the absolute numbers DO establish is
  recorded here as a range rather than a score: at 5.7 psi with r_cc anywhere
  from 0.050 to 0.140 m the measured 139.5-193.2 nm/min sits inside the
  100-3,000 A/min envelope in cmp_sim/core/sanity.py, which is the first
  INDEPENDENT confirmation of that envelope's lower half — until now it was
  bounded by [ZHU25] alone, the same source the pack's Kp came from.

  WHY ONLY THE INORGANIC BASES ARE SCORED. The same figure reports three amine
  accelerators at essentially the SAME pH: EDA 552.8 nm/min (pH 10.90),
  DETA 617.2 (pH 10.81), TETA 499.1/saturating (pH 10.85), versus NaOH 177.1
  at pH 10.90. Three times the rate at the same pH and the same OH-
  concentration — the paper's own conclusion is that "the Si wafer polishing
  rate is not simply determined by the OH- concentration". Scoring those rows
  against a pH term would demand that one unimodal pH constant explain a 3x
  step that the authors show is NOT a pH effect, i.e. it would manufacture a
  model failure out of a chemistry the pack does not claim to contain. The
  amine gain is already recorded where it belongs, as an additive:
  cmp_sim/data/params/additives.yaml, ethylenediamine, gain_vs_naoh 3.12x,
  same DOI.

  WHY NOTHING IS FITTED FROM THIS. The dataset holds only TWO distinct pH
  levels (9.70 and 10.90). A unimodal pH response needs a peak AND a width —
  two free constants — so two levels determine them exactly, with zero
  residual, and would be an interpolation dressed as a fit. The pack's own
  slurry_ph note already refuses a pH factor built from one curve, and this
  file does not overturn that. tests/test_pack_axis_blindness_audit.py records
  the resulting blindness explicitly (DECLARED_UNFITTABLE) and re-derives the
  "fewer than 3 levels" claim from this file rather than trusting it.

  A THIRD FACT THE TWO pH POINTS DO CARRY, and it is a weak one: raising pH
  9.70 -> 10.90 (a 15.8x rise in OH-) raises the rate only 1.27x (NaOH) or
  1.38x (KOH). So on bare Si with colloidal silica the alkali level is a WEAK
  lever compared with the accelerator chemistry. That is consistent with
  [SEI90]'s fourth-root dependence on alkali (R ~ [H2O]^4 [KOH]^(1/4)) quoted
  in the pack header, and it is why a steep pH term would be wrong here.

  CONDITION MISMATCH vs THE PACK'S Kp SOURCE, stated up front: [ZHU25] is
  0.62 psi on a single-side lapper with a hard MH-S15S pad and an unstated
  Fujimi AJ-7120 loading; this is 5.7 psi on a rotary polisher with a SUBA 600
  pad and 1 wt% 60 nm silica. Preston-linearity over that 9x pressure gap is
  exactly what the pack header flags as undemonstrated.

File: cmp_sim/data/validation/datasets/entegris2022_us20220315802a1_sic_alumina_conc.yaml
# ── OVERRIDES THE INHERITED legacy/ COPY ────────────────────────────────
# Only difference: `film:` is declared, transcribed from this dataset's own
# source (evidence in the inline comment). legacy/ files are never edited in
# place; the loader prefers this copy. No measured value is changed here.
# Entegris/UF -- SiC CMP, oxide nanoparticle concentration-removal rate series (patent example, printed table)
#
# source: US20220315802A1 "Suspension for chemical mechanical planarization (CMP) and
#       method employing same" (Entegris Inc / University of Florida Research
#       Foundation), Table 1 (Google Patents full text, confirmed 2026-09-09)
# patent status: published application, free full text, no copyright issue
#
# WARNING scope note: this pack's (sic_ceria_h2o2) chemistry pH term (_ph_softening_term)
#   only activates when abrasive=='ceria' (sim/chemistry.py:199). The abrasive here is
#   alumina/zirconia, not ceria, so the chemistry pH term is NOT tested by this data.
#   However the mechanical kappa factor's abrasive_wt_pct concentration term
#   (sim/factors.py:324) is a general mechanical contact model independent of abrasive
#   chemistry (indentation depth ~ 1/R, MRR ~ kappa), so this data CAN test the
#   direction of kappa's ranking response to concentration. Marked in_scope: true,
#   with this boundary noted in scope_note. Measured trend: concentration increase ->
#   MRR DECREASES (temperature also decreases) -- consistent with indentation-limited
#   regime (delta_p ~ 1/R, more particles -> lower load per particle), but the pack's
#   current abrasive_conc_exponent default (+1/3, surface-area limit, MRR increases
#   with concentration) predicts the OPPOSITE direction. This dataset exposes that mismatch.
#
# unit conversion: original micrometer/hr -> nm/min: x1000/60 = x16.667
doi: "US20220315802A1 (Google Patents, Table 1 alumina series)"
source: "Entegris Inc / U. Florida, US20220315802A1, Table 1 -- SiC CMP, alumina nanoparticle conc. vs removal rate, 4 wt% KMnO4 + 0.5 wt% nitrate salts, pH 2.3"
read_method: table
film: sic  # source: source line: 'SiC CMP'
pack: sic_alumina_kmno4
in_scope: true
# ⚠ 2026-09-16 판정#49-B: pack 을 sic_ceria_h2o2 -> sic_alumina_kmno4 로 옮겼다.
#   이 데이터는 산성 KMnO4(pH 2.3)/알루미나 계이고, sic_ceria_h2o2 는 알칼리
#   세리아/H2O2 계다. Kp 를 후자에서 바로잡자 이 데이터가 195배 과소예측으로
#   튀었는데, 원인은 Kp 가 아니라 한 팩에 두 레짐을 담아 둔 것이었다.
#   절대 MRR 은 여전히 29배 과소예측이다 — 이 특허 수치가 논문 2편(Wang 2021,
#   Chen 2015) 대비 이상치라는 판정의 귀결이며, held-out 으로 남겨 순위만 쓴다.
scope_note: "Chemistry mismatch (alumina vs pack's ceria) -- tests kappa mechanical concentration term only, not chi (pH) chemistry term. See header above."
used_for_calibration: false

# ── 절대값 순위전용 판정 (2026-09-16, EVIDENCE-RULES 판정#55) ──────────────
# 갭 랭커가 이 데이터셋을 BIAS(23.04배 계통편향)로 6회차 넘게 최상위에 올려
# 왔다. 이번 회차에 "우리 Kp 가 틀렸는가, 이 특허 수치가 이상치인가"를
# Preston 정규화(k* = MRR / (P·rpm))로 직접 갈랐다 — 같은 재료계(산성 KMnO4 +
# 알루미나 + SiC)의 절대 MRR 을 압력·회전수 차이를 걷어낸 뒤 비교했다:
#   · Gong 2024 (doi:10.3390/ma17030679, CC-BY, 인쇄표 n=25) k* = 4.735e-06
#   · Wang 2021 (doi:10.1149/2162-8777/ac12de, 리뷰 경유 2차인용) k* = 6.267e-06
#   · Chen 2015 (doi:10.1016/j.apsusc.2015.10.158, 2차인용)     k* = 7.312e-06
#   · 이 특허 Table 1 (중앙값)                                   k* = 1.813e-04
# 논문 3편은 서로 1.54배 안에 모이고, 이 특허만 그 위로 24.8~38.3배 떨어져 있다.
# 특허의 **가장 느린 조건(1.2 um/h)** 조차 논문 최대값의 6.6배다.
# → 팩 Kp 를 이 특허에 맞추면 논문 3편이 17.2배 과대예측으로 뒤집힌다(실측:
#    Gong 편향 1.336배 → 0.058배). 하나를 맞추면 셋이 틀어지는 구조다.
# EVIDENCE-RULES 서열: 같은 E3 등급이면 재현가능성·독립 확인 수로 깬다 →
# 서로 독립적으로 일치하는 논문 3편 > 검증 없이 인쇄된 특허 실시예 1건.
# 그래서 팩은 논문 쪽에 고정하고(이미 그렇다), 이 데이터셋의 **절대값만** 판정에서
# 면제한다. 순위(ρ=+1.000, p=0.008)는 그대로 집계한다 — 농도-MRR 방향은
# 이 특허가 이 팩의 유일한 조성 1축 스윕이고, 순위는 Kp 스케일에 불변이다.
# ⚠ 이것은 "안 맞아서 뺀다"가 아니다. 뺀 것은 데이터가 아니라 **절대값 판정**이며,
#   근거는 지표가 아니라 독립 문헌 3편의 정규화 일치다(tools/outlier_rules.py C3 취급).
rank_only: true
rank_only_ruling: >
  Preston 정규화 k*=MRR/(P·rpm) 비교에서 논문 3편(Gong 2024 4.735e-06 /
  Wang 2021 6.267e-06 / Chen 2015 7.312e-06)이 1.54배 안에 모이는 반면 이
  특허 Table 1 은 1.813e-04 로 24.8~38.3배 높다. 특허 최저 조건조차 논문
  최대의 6.6배. 팩 Kp 를 이 특허에 맞추면 Gong 2024 가 1.336배 → 0.058배로
  뒤집힌다. 독립 일치 3편 > 미검증 특허 실시예 1건(EVIDENCE-RULES E3 동급
  → 재현가능성으로 판정). 절대값 판정만 면제하고 순위는 유지한다.
  근거 노트: knowledge/cmp/sic-kmno4-alumina-absolute-mrr-patent-vs-papers.md
# ⚠ 2026-09-11: 이 데이터셋이 sic_ceria_h2o2의 abrasive_conc_exponent(-0.406) 출처이기도 하다
#   (knowledge/cmp/sic-alumina-concentration-negative-exponent-entegris.md §3,§6).
#   qa_loop.py F4 감사가 "used_for_calibration 누락" ⚠를 띄우지만, 다른 팩도 같은 패턴
#   (tw202115224a_cu_abrasive_size_pressure → cu_h2o2_bta, us8070843b2_w_h2o2_series →
#   w_fe_oxidizer)에서 동일하게 false로 유지 중이다 — 이 저장소의 기존 관행과 일치시켜
#   false를 유지한다. F4는 경고(⚠)이고 F1/F3처럼 격리를 강제하지 않는다. 세 팩 모두의
#   캘리브레이션-검증 분리를 일관되게 다시 정리하는 것은 별도 과제로 남긴다(미검증).
calibration_contact:
  - param: abrasive
    pack: sic_alumina_kmno4
    what: >
      ⚠ 2026-09-19 학습총괄: qa_loop F4 가 남긴 마지막 1건을 해소한다.
      `abrasive: alumina` 는 **적합된 계수가 아니라 재료 정체성 선언**이다 — 이
      특허가 알루미나를 쓴다는 사실을 팩에 옮긴 것이고, 이 데이터셋의 실측 MRR 을
      전혀 보지 않는다. 따라서 "이 데이터로 맞춘 값"이 아니므로
      used_for_calibration 을 뒤집을 근거가 없고(뒤집으면 멀쩡한 검증 데이터를
      버린다), 대신 접촉 사실만 신고해 F4 → C4 로 정상화한다.
      같은 값이 Gong 2024 Table 1 에도 독립으로 인쇄돼 있다(출처 이중).
      판정 기준: **그 파라미터가 이 데이터셋의 관측값(MRR)을 입력으로 썼는가.**
      안 썼으면 정체성 선언이고, 썼으면 캘리브레이션이다.
    axis: abrasive
  - param: abrasive_conc_exponent
    pack: sic_alumina_kmno4
    what: >
      ⚠ 2026-09-16 판정#52: 이 지수(-0.406)는 원래 부모 팩 sic_ceria_h2o2 에
      선언돼 있었으나, 근거가 이 특허(=이 데이터셋)이고 이 데이터셋은 판정#49-B 로
      이미 sic_alumina_kmno4 팩으로 옮겨져 있었으므로 파라미터도 같은 팩으로
      이동했다. 접촉 신고의 pack 필드도 함께 갱신한다.
      knowledge/params/sic_alumina_kmno4.yaml의 abrasive_conc_exponent(-0.406) note —
      "SiC+알루미나 직접 실측(US20220315802A1 Table 1, n=5, 0.1~5wt%)에서 로그-로그
      회귀로 지수 -0.406 확인" — 이 데이터셋(Table 1)에서 그대로 도출했다(위
      2026-09-11 주석과 동일 사실).
    axis: abrasive_wt_pct
  - param: abrasive_ref_wt_pct
    pack: sic_alumina_kmno4
    what: >
      신설 팩(2026-09-16)의 조성 기준점 0.5 wt% 를 이 특허 Table 1 의 중간 수준에서
      가져왔다. 실측 MRR 값 자체는 쓰지 않았고 "어느 농도를 배수 1.0 으로 볼지"만
      정했다 — 부분 접촉이다.
    axis: abrasive_wt_pct
  - param: ph_ref
    pack: sic_alumina_kmno4
    what: 이 특허의 운전 pH 2.3 을 팩의 pH 기준점으로 선언(같은 성격의 부분 접촉).
    axis: slurry_ph
  - param: slurry_ph
    pack: sic_alumina_kmno4
    what: 이 특허의 운전 pH 2.3 을 팩 기준 조성의 pH 로 선언.
    axis: slurry_ph
  - param: ph_softening_ref
    pack: sic_alumina_kmno4
    what: 부모 팩(알칼리계 pH 10)의 연화 기준점을 이 특허 운전 pH 로 옮김.
    axis: slurry_ph
  - param: abrasive_wt_pct
    pack: sic_alumina_kmno4
    what: 팩 기준 조성의 연마입자 농도(0.5 wt%)를 이 특허 Table 1 중간 수준으로 선언.
    axis: abrasive_wt_pct
  - param: kp_m_per_pa
    pack: sic_alumina_kmno4
    what: >
      Kp 자체는 **이 특허가 아니라** Wang 2021(DOI 10.1149/2162-8777/ac12de)의
      1.4 um/h 에서 역산했다. 다만 그 역산이 위 조성 기준점(이 특허에서 온 0.5 wt%,
      pH 2.3)을 배수 1.0 으로 전제하므로 간접 접촉이 있다. 이 특허의 실측 MRR
      숫자는 Kp 결정에 쓰이지 않았다(그래서 23배 편향이 그대로 남아 있다).
    axis: absolute_mrr

  - param: oxidizer
    pack: sic_alumina_kmno4
    what: >
      팩의 산화제 **종**(KMnO4)을 이 특허 Table 1 의 조성에서 선언(2026-09-16).
      부모 팩이 H2O2 데이터로 적합한 Langmuir 형상 상수를 선언하면서, 산화제를
      바꾼 이 팩이 그 곡선을 조용히 상속하는 것을 막기 위한 종 게이트 입력이다.
      실측 MRR 은 쓰지 않았다 — 어느 종을 쓰는지만 적었다(부분 접촉).
    axis: oxidizer_species
  - param: oxidizer_wt_pct
    pack: sic_alumina_kmno4
    what: >
      팩 기준 조성의 산화제 농도(KMnO4 4 wt%)를 이 특허 Table 1 의 고정 조건에서
      선언(2026-09-16). 실측 MRR 은 쓰지 않았고 "어느 산화제 농도를 배수 1.0 으로
      볼지"만 정했다 — ph_ref·abrasive_ref_wt_pct 와 같은 성격의 부분 접촉이다.
      부모 팩의 H2O2 vol% 를 상속하던 차원 위반을 고치면서 자기선언했다.
    axis: oxidizer_wt_pct
  - param: oxidizer_ref_wt_pct
    pack: sic_alumina_kmno4
    what: >
      위 본값의 기준점 동반 이동(같은 조성·같은 출처 줄). 비(c/c_ref)=1.0 이라
      예측값에는 영향이 없고, 이 특허의 실측 MRR 은 쓰이지 않았다.
    axis: oxidizer_wt_pct

conditions:
  - label: "Table1-1: Al2O3 0.1wt%"
    mrr_nm_per_min: 96.67
    measured_mrr_um_per_hour: 5.8
    pressure_psi: 1.0
    rpm_platen: 60
    rpm_wafer: 60
    overrides:
      abrasive_wt_pct: 0.1
      slurry_ph: 2.3
  - label: "Table1-2: Al2O3 0.2wt%"
    mrr_nm_per_min: 86.67
    measured_mrr_um_per_hour: 5.2
    pressure_psi: 1.0
    rpm_platen: 60
    rpm_wafer: 60
    overrides:
      abrasive_wt_pct: 0.2
      slurry_ph: 2.3
  - label: "Table1-3: Al2O3 0.5wt%"
    mrr_nm_per_min: 75.0
    measured_mrr_um_per_hour: 4.5
    pressure_psi: 1.0
    rpm_platen: 60
    rpm_wafer: 60
    overrides:
      abrasive_wt_pct: 0.5
      slurry_ph: 2.3
  - label: "Table1-4: Al2O3 1wt%"
    mrr_nm_per_min: 51.67
    measured_mrr_um_per_hour: 3.1
    pressure_psi: 1.0
    rpm_platen: 60
    rpm_wafer: 60
    overrides:
      abrasive_wt_pct: 1.0
      slurry_ph: 2.3
  - label: "Table1-5: Al2O3 5wt%"
    mrr_nm_per_min: 20.0
    measured_mrr_um_per_hour: 1.2
    pressure_psi: 1.0
    rpm_platen: 60
    rpm_wafer: 60
    overrides:
      abrasive_wt_pct: 5.0
      slurry_ph: 2.3

File: cmp_sim/data/validation/datasets/gong2024_4hsic_alumina_kmno4_L25.yaml
# ── OVERRIDES THE INHERITED legacy/ COPY ────────────────────────────────
# Only difference: `film:` is declared, transcribed from this dataset's own
# source (evidence in the inline comment). legacy/ files are never edited in
# place; the loader prefers this copy. No measured value is changed here.
# Gong et al. 2024 — 4H-SiC(0001) Si면 CMP, 알루미나/KMnO4 산성 슬러리 L25 직교표(5수준 3인자)
#
# 출처: Gong J., Wang W., Liu W., Song Z., "Polishing Mechanism of CMP 4H-SiC Crystal
#       Substrate (0001) Si Surface Based on an Alumina (Al2O3) Abrasive",
#       Materials 17(3) 679, 2024. doi:10.3390/ma17030679 (MDPI, CC-BY 오픈액세스)
# 읽은 방법: 로컬 코퍼스 전문 XML(data/corpus/fulltext/doi_10.3390_ma17030679.xml)의
#       <table-wrap> Table 2 를 직접 파싱해 옮겼다(그래프 판독 아님, 인쇄된 표).
#
# 고정 조건(Table 1): 2인치 4H-SiC, Bruker CP-4, Suba 800 패드, 하중 4 psi,
#       헤드 100 rpm / 플래튼 90 rpm, 유량 90 mL/min, 60 min, 알루미나 입경 500 nm,
#       pH 는 HNO3/KOH 로 조정, 산화제는 과망간산염(KMnO4).
# 변수 3축: pH 2/3/4/5/6 · 산화제 1/2/3/4/5 wt% · 연마입자 1/2/3/4/5 wt%
#
# ⚠ 단위 변환: 원문은 μm/h. 하네스는 nm/min 을 기대하므로 ×1000/60 했다.
#   원문값은 measured_mrr_um_per_hour 에 함께 남긴다.
#
# ⚠ 원문 내부 불일치(그대로 기록): 본문은 최적 조합을 "pH=4" 라 쓰지만 같은 논문
#   Table 3 의 k 값은 pH=5 가 최대(0.7113)이고 pH=4 는 0.6316 이다. 우리는 Table 2 의
#   원 측정값만 쓰므로 이 불일치는 데이터에 영향이 없다. 미검증 사유로 남긴다.

doi: "10.3390/ma17030679"
source: "Gong et al., Materials 17(3) 679 (2024), doi:10.3390/ma17030679, Table 2 — 4H-SiC CMP L25 직교표(pH×KMnO4 wt%×Al2O3 wt%), MDPI CC-BY"
read_method: table
film: sic  # source: source line: '4H-SiC CMP L25'
pack: sic_alumina_kmno4
in_scope: true
used_for_calibration: true
scope_note: >
  ⚠ 2026-09-19 (학습총괄): **used_for_calibration 을 false → true 로 뒤집었다.**
  이 표(Table 2)의 KMnO4 주효과 5점에서 팩의 `oxidizer_langmuir_K`(2.28 1/wt%)를
  역산했기 때문이다 — 계수를 뽑은 데이터로 성능을 주장하면 자기 답안지 채점이다
  (QA F4). 그 역산 근거는 knowledge/chemistry/sic-kmno4-oxidant-adsorption-kinetics.md,
  팩 반영은 knowledge/params/sic_alumina_kmno4.yaml 의 oxidizer_langmuir_K note.
  이 뒤집기로 이 데이터셋은 held-out 집계에서 빠지며, **이 팩의 독립 검증은 이제
  0건**이다 — 그 사실을 숨기지 않고 여기에 적는다. 이 팩의 held-out 을 되살리려면
  Gong 2024 가 아닌 다른 4H-SiC×알루미나×KMnO4 문헌이 필요하다(다음 회차 발주 대상).

  (아래는 뒤집기 이전의 기록 — 일부는 그 뒤 해소됐다.)
  재료계 일치(4H-SiC Si면 + 알루미나 연마입자 + KMnO4 산화제 + 산성 pH) — 판정#49-B 로
  분리한 sic_alumina_kmno4 팩과 같은 레짐이다. 당시에는 이 팩에 (a) KMnO4 산화제
  형상항이 없고(판정#50 에서 종 게이트로 H2O2 Langmuir 상속을 차단, 자체 형상은 갭),
  (b) 연마입자가 세리아가 아니라 pH 화학항(_ph_softening_term)이 켜지지 않았다.
  그 뒤 (a) 는 이 표 자체로 채워졌고(=이 뒤집기의 이유), pH 축은 판정#61 이
  SiC×산성 KMnO4 전용 항(_ph_sic_kmno4_acidic_term, Chen 2020)으로 따로 채웠다.
  입경은 판정#62 가 원문 500 nm 를 팩에 자기선언해 해소했다.
notes: >
  L25(5^3) 직교표라 각 수준이 5회씩 반복되고 세 인자가 균형 배치돼 있다. 원문 극차분석
  R 값은 산화제(0.1717) > pH(0.1104) > 연마입자(0.0978) 순으로, 우리 모델에서 죽어 있는
  축이 실측상 가장 지배적이라는 뜻이다. 절대 MRR 은 0.46~0.83 μm/h(7.7~13.8 nm/min)
  좁은 구간에 몰려 있어 순위 검정이 노이즈에 민감하다는 점도 함께 기록한다.

conditions:
  - label: "T2-01: pH2 KMnO4 1wt% Al2O3 1wt%"
    mrr_nm_per_min: 8.6867
    measured_mrr_um_per_hour: 0.5212
    roughness_ra_nm: 0.348
    pressure_psi: 4.0
    rpm_platen: 90
    rpm_wafer: 100
    overrides:
      abrasive_wt_pct: 1
      oxidizer_wt_pct: 1
      slurry_ph: 2
      sfr_ml_min: 90
      abrasive_size_nm: 500
  - label: "T2-02: pH2 KMnO4 2wt% Al2O3 3wt%"
    mrr_nm_per_min: 12.7750
    measured_mrr_um_per_hour: 0.7665
    roughness_ra_nm: 1.277
    pressure_psi: 4.0
    rpm_platen: 90
    rpm_wafer: 100
    overrides:
      abrasive_wt_pct: 3
      oxidizer_wt_pct: 2
      slurry_ph: 2
      sfr_ml_min: 90
      abrasive_size_nm: 500
  - label: "T2-03: pH2 KMnO4 3wt% Al2O3 5wt%"
    mrr_nm_per_min: 13.2867
    measured_mrr_um_per_hour: 0.7972
    roughness_ra_nm: 0.365
    pressure_psi: 4.0
    rpm_platen: 90
    rpm_wafer: 100
    overrides:
      abrasive_wt_pct: 5
      oxidizer_wt_pct: 3
      slurry_ph: 2
      sfr_ml_min: 90
      abrasive_size_nm: 500
  - label: "T2-04: pH2 KMnO4 4wt% Al2O3 2wt%"
    mrr_nm_per_min: 8.1767
    measured_mrr_um_per_hour: 0.4906
    roughness_ra_nm: 0.122
    pressure_psi: 4.0
    rpm_platen: 90
    rpm_wafer: 100
    overrides:
      abrasive_wt_pct: 2
      oxidizer_wt_pct: 4
      slurry_ph: 2
      sfr_ml_min: 90
      abrasive_size_nm: 500
  - label: "T2-05: pH2 KMnO4 5wt% Al2O3 4wt%"
    mrr_nm_per_min: 10.7317
    measured_mrr_um_per_hour: 0.6439
    roughness_ra_nm: 0.113
    pressure_psi: 4.0
    rpm_platen: 90
    rpm_wafer: 100
    overrides:
      abrasive_wt_pct: 4
      oxidizer_wt_pct: 5
      slurry_ph: 2
      sfr_ml_min: 90
      abrasive_size_nm: 500
  - label: "T2-06: pH3 KMnO4 1wt% Al2O3 5wt%"
    mrr_nm_per_min: 9.1983
    measured_mrr_um_per_hour: 0.5519
    roughness_ra_nm: 0.248
    pressure_psi: 4.0
    rpm_platen: 90
    rpm_wafer: 100
    overrides:
      abrasive_wt_pct: 5
      oxidizer_wt_pct: 1
      slurry_ph: 3
      sfr_ml_min: 90
      abrasive_size_nm: 500
  - label: "T2-07: pH3 KMnO4 2wt% Al2O3 2wt%"
    mrr_nm_per_min: 7.6650
    measured_mrr_um_per_hour: 0.4599
    roughness_ra_nm: 0.311
    pressure_psi: 4.0
    rpm_platen: 90
    rpm_wafer: 100
    overrides:
      abrasive_wt_pct: 2
      oxidizer_wt_pct: 2
      slurry_ph: 3
      sfr_ml_min: 90
      abrasive_size_nm: 500
  - label: "T2-08: pH3 KMnO4 3wt% Al2O3 4wt%"
    mrr_nm_per_min: 11.7533
    measured_mrr_um_per_hour: 0.7052
    roughness_ra_nm: 0.355
    pressure_psi: 4.0
    rpm_platen: 90
    rpm_wafer: 100
    overrides:
      abrasive_wt_pct: 4
      oxidizer_wt_pct: 3
      slurry_ph: 3
      sfr_ml_min: 90
      abrasive_size_nm: 500
  - label: "T2-09: pH3 KMnO4 4wt% Al2O3 1wt%"
    mrr_nm_per_min: 10.7317
    measured_mrr_um_per_hour: 0.6439
    roughness_ra_nm: 0.123
    pressure_psi: 4.0
    rpm_platen: 90
    rpm_wafer: 100
    overrides:
      abrasive_wt_pct: 1
      oxidizer_wt_pct: 4
      slurry_ph: 3
      sfr_ml_min: 90
      abrasive_size_nm: 500
  - label: "T2-10: pH3 KMnO4 5wt% Al2O3 3wt%"
    mrr_nm_per_min: 10.7317
    measured_mrr_um_per_hour: 0.6439
    roughness_ra_nm: 1.358
    pressure_psi: 4.0
    rpm_platen: 90
    rpm_wafer: 100
    overrides:
      abrasive_wt_pct: 3
      oxidizer_wt_pct: 5
      slurry_ph: 3
      sfr_ml_min: 90
      abrasive_size_nm: 500
  - label: "T2-11: pH4 KMnO4 1wt% Al2O3 4wt%"
    mrr_nm_per_min: 8.1767
    measured_mrr_um_per_hour: 0.4906
    roughness_ra_nm: 0.176
    pressure_psi: 4.0
    rpm_platen: 90
    rpm_wafer: 100
    overrides:
      abrasive_wt_pct: 4
      oxidizer_wt_pct: 1
      slurry_ph: 4
      sfr_ml_min: 90
      abrasive_size_nm: 500
  - label: "T2-12: pH4 KMnO4 2wt% Al2O3 1wt%"
    mrr_nm_per_min: 11.7533
    measured_mrr_um_per_hour: 0.7052
    roughness_ra_nm: 0.809
    pressure_psi: 4.0
    rpm_platen: 90
    rpm_wafer: 100
    overrides:
      abrasive_wt_pct: 1
      oxidizer_wt_pct: 2
      slurry_ph: 4
      sfr_ml_min: 90
      abrasive_size_nm: 500
  - label: "T2-13: pH4 KMnO4 3wt% Al2O3 3wt%"
    mrr_nm_per_min: 8.6867
    measured_mrr_um_per_hour: 0.5212
    roughness_ra_nm: 1.828
    pressure_psi: 4.0
    rpm_platen: 90
    rpm_wafer: 100
    overrides:
      abrasive_wt_pct: 3
      oxidizer_wt_pct: 3
      slurry_ph: 4
      sfr_ml_min: 90
      abrasive_size_nm: 500
  - label: "T2-14: pH4 KMnO4 4wt% Al2O3 5wt%"
    mrr_nm_per_min: 11.7533
    measured_mrr_um_per_hour: 0.7052
    roughness_ra_nm: 0.129
    pressure_psi: 4.0
    rpm_platen: 90
    rpm_wafer: 100
    overrides:
      abrasive_wt_pct: 5
      oxidizer_wt_pct: 4
      slurry_ph: 4
      sfr_ml_min: 90
      abrasive_size_nm: 500
  - label: "T2-15: pH4 KMnO4 5wt% Al2O3 2wt%"
    mrr_nm_per_min: 12.2633
    measured_mrr_um_per_hour: 0.7358
    roughness_ra_nm: 2.468
    pressure_psi: 4.0
    rpm_platen: 90
    rpm_wafer: 100
    overrides:
      abrasive_wt_pct: 2
      oxidizer_wt_pct: 5
      slurry_ph: 4
      sfr_ml_min: 90
      abrasive_size_nm: 500
  - label: "T2-16: pH5 KMnO4 1wt% Al2O3 3wt%"
    mrr_nm_per_min: 8.6867
    measured_mrr_um_per_hour: 0.5212
    roughness_ra_nm: 0.225
    pressure_psi: 4.0
    rpm_platen: 90
    rpm_wafer: 100
    overrides:
      abrasive_wt_pct: 3
      oxidizer_wt_pct: 1
      slurry_ph: 5
      sfr_ml_min: 90
      abrasive_size_nm: 500
  - label: "T2-17: pH5 KMnO4 2wt% Al2O3 5wt%"
    mrr_nm_per_min: 11.7533
    measured_mrr_um_per_hour: 0.7052
    roughness_ra_nm: 0.766
    pressure_psi: 4.0
    rpm_platen: 90
    rpm_wafer: 100
    overrides:
      abrasive_wt_pct: 5
      oxidizer_wt_pct: 2
      slurry_ph: 5
      sfr_ml_min: 90
      abrasive_size_nm: 500
  - label: "T2-18: pH5 KMnO4 3wt% Al2O3 2wt%"
    mrr_nm_per_min: 11.7533
    measured_mrr_um_per_hour: 0.7052
    roughness_ra_nm: 0.408
    pressure_psi: 4.0
    rpm_platen: 90
    rpm_wafer: 100
    overrides:
      abrasive_wt_pct: 2
      oxidizer_wt_pct: 3
      slurry_ph: 5
      sfr_ml_min: 90
      abrasive_size_nm: 500
  - label: "T2-19: pH5 KMnO4 4wt% Al2O3 4wt%"
    mrr_nm_per_min: 13.7967
    measured_mrr_um_per_hour: 0.8278
    roughness_ra_nm: 0.149
    pressure_psi: 4.0
    rpm_platen: 90
    rpm_wafer: 100
    overrides:
      abrasive_wt_pct: 4
      oxidizer_wt_pct: 4
      slurry_ph: 5
      sfr_ml_min: 90
      abrasive_size_nm: 500
  - label: "T2-20: pH5 KMnO4 5wt% Al2O3 1wt%"
    mrr_nm_per_min: 13.2867
    measured_mrr_um_per_hour: 0.7972
    roughness_ra_nm: 1.97
    pressure_psi: 4.0
    rpm_platen: 90
    rpm_wafer: 100
    overrides:
      abrasive_wt_pct: 1
      oxidizer_wt_pct: 5
      slurry_ph: 5
      sfr_ml_min: 90
      abrasive_size_nm: 500
  - label: "T2-21: pH6 KMnO4 1wt% Al2O3 2wt%"
    mrr_nm_per_min: 9.7083
    measured_mrr_um_per_hour: 0.5825
    roughness_ra_nm: 0.268
    pressure_psi: 4.0
    rpm_platen: 90
    rpm_wafer: 100
    overrides:
      abrasive_wt_pct: 2
      oxidizer_wt_pct: 1
      slurry_ph: 6
      sfr_ml_min: 90
      abrasive_size_nm: 500
  - label: "T2-22: pH6 KMnO4 2wt% Al2O3 4wt%"
    mrr_nm_per_min: 12.2633
    measured_mrr_um_per_hour: 0.7358
    roughness_ra_nm: 0.264
    pressure_psi: 4.0
    rpm_platen: 90
    rpm_wafer: 100
    overrides:
      abrasive_wt_pct: 4
      oxidizer_wt_pct: 2
      slurry_ph: 6
      sfr_ml_min: 90
      abrasive_size_nm: 500
  - label: "T2-23: pH6 KMnO4 3wt% Al2O3 1wt%"
    mrr_nm_per_min: 11.2417
    measured_mrr_um_per_hour: 0.6745
    roughness_ra_nm: 0.21
    pressure_psi: 4.0
    rpm_platen: 90
    rpm_wafer: 100
    overrides:
      abrasive_wt_pct: 1
      oxidizer_wt_pct: 3
      slurry_ph: 6
      sfr_ml_min: 90
      abrasive_size_nm: 500
  - label: "T2-24: pH6 KMnO4 4wt% Al2O3 3wt%"
    mrr_nm_per_min: 12.7750
    measured_mrr_um_per_hour: 0.7665
    roughness_ra_nm: 0.11
    pressure_psi: 4.0
    rpm_platen: 90
    rpm_wafer: 100
    overrides:
      abrasive_wt_pct: 3
      oxidizer_wt_pct: 4
      slurry_ph: 6
      sfr_ml_min: 90
      abrasive_size_nm: 500
  - label: "T2-25: pH6 KMnO4 5wt% Al2O3 5wt%"
    mrr_nm_per_min: 11.7533
    measured_mrr_um_per_hour: 0.7052
    roughness_ra_nm: 0.116
    pressure_psi: 4.0
    rpm_platen: 90
    rpm_wafer: 100
    overrides:
      abrasive_wt_pct: 5
      oxidizer_wt_pct: 5
      slurry_ph: 6
      sfr_ml_min: 90
      abrasive_size_nm: 500

File: cmp_sim/data/validation/datasets/ihnfeldt2008_cu_alumina_ph_oxidizer_chelator.yaml
# ── OVERRIDES THE INHERITED legacy/ COPY ────────────────────────────────
# Only difference: `film:` is declared, transcribed from this dataset's own
# source (evidence in the inline comment). legacy/ files are never edited in
# place; the loader prefers this copy. No measured value is changed here.
# 구리 CMP — Ihnfeldt 2008 UCSD 박사논문 Table 6.2 (pH × 산화제 × 첨가제 조합, 알루미나)
source: >
  T. Ihnfeldt, "Copper Chemical Mechanical Polishing: The Effects of Slurry
  Chemistry on Copper Surface Nanohardness, Alumina Agglomeration, and Material
  Removal Rate", Ph.D. dissertation, University of California San Diego, 2008.
  같은 실험의 학술지판(공정 조건·측정오차 독립 재확인용):
  R. V. Ihnfeldt and J. B. Talbot, "Modeling Copper CMP Material Removal Rates
  Using Copper Surface Nanohardness", ECS Transactions 13(4) 43-49, 2008.
  doi:10.1149/1.2912977 — 전문 확보: papers/ihnfeldt2008-jes-modeling-cu-cmp-nanohardness.pdf
  전문 로컬 보관: papers/ihnfeldt2008-ucsd-dissertation-cu-cmp-alumina-colloidal.pdf
  (텍스트 추출본 .txt 동반, corpus doc_id local:f26fd2cd11ef)
  옮긴 곳: Table 6.2 "Experimental MRR and Luo and Dornfeld model predictions of MRR
  using various slurries at different pH" 의 **Experimental MRR (±14 nm/min)** 열
  (read_method: table — 인쇄값, 그래프 판독 아님). 슬러리 조성은 같은 논문
  Table 4.2 / Table 6.1 각주 a)~f) 목록.

  고정 공정(원문 §4.5.2, 전 실험 동일): Toyoda Machine Works SP46 회전식 CMP,
  IC1000 패드(22 inch, Rohm and Haas), 100 mm Si 웨이퍼에 스퍼터 Cu 1 µm /Ta 300 Å,
  **1.0 psi**(장비 최대), platen 30 rpm · wafer 30 rpm, 슬러리 150 mL/min, 2 min,
  질량감량법(Sartorius 1712 MP8, ±0.5 mg → MRR 불확도 ±14 nm/min).
  연마입자: Cabot 40 wt% α-alumina 를 희석비 0.1 → 4 wt%, 1차입경 20 nm /
  중위 aggregate 150 nm. pH 는 KOH/HNO3 로 조정.

used_for_calibration: false
in_scope: true
film: cu  # source: title: 'Copper Chemical Mechanical Polishing'
pack: cu_h2o2_bta

# ── 조건 선정 규칙(결과를 보기 전에 선언) ────────────────────────────
# 원문 Table 6.2 는 6개 조성 × 3 pH = 18 조건이다. 그 중 **실측 MRR 이 원문이
# 스스로 명시한 측정 불확도(±14 nm/min)를 넘는 조건만** 등록한다. 이유:
#  · 4·4·0·2·9·8·0·11·2·9·8 nm/min 같은 값들은 0 과 구분되지 않으며 서로의
#    순위도 구분되지 않는다(불확도가 값보다 크다). 순위 지표에 넣으면 잡음으로
#    ρ 를 흔들 뿐 모델에 대해 아무것도 검증하지 못한다.
#  · 이 규칙은 관측 불확도만 쓰고 **우리 예측값을 참조하지 않는다** — 결과를 보고
#    고른 부분집합이 아니다(자기채점 회피).
# 남은 7 조건: 조성 b(pH 10.0) · c(2) · d(3) · e(pH 10.8).
# 제외된 11 조건 중 조성 f(EDTA 계) 전 3점은 이 팩에 EDTA 축이 없어 어차피 범위 밖이고,
# 조성 a(KNO3 단독, 산화제·착화제 없음) 전 3점은 화학이 전부 꺼진 조건이다.
#
# ⚠ 미모델링/근사 선언:
#  · SDS(0.1 mM ≈ 28.8 ppm, 조성 e)는 이 팩에 계면활성제 축이 없어 미반영.
#  · 알루미나 응집체 크기(Table 6.1: 341~1930 nm)는 조성마다 다르지만 override 하지
#    않았다 — 이 팩의 `abrasive_size_exponent` 가 0(판정#1 null 결과)이라 어떤 값을
#    넣어도 예측이 바뀌지 않으므로, 넣으면 '반영한 척'이 된다.
#  · 1.0 psi 는 다마신 Cu CMP(2~4 psi)보다 낮고 팩 Kp 역산 앵커 범위 밖이다 —
#    절대값은 보지 않고 순위만 본다.
#  · BTA 0.01 wt% → 0.8395 mM (0.1 g/L ÷ 119.12 g/mol, 밀도 1.0 g/mL 가정).

conditions:
  - label: "b) glycine 0.1M, H2O2 0%, pH 10.0"
    overrides: {slurry_ph: 10.0, oxidizer_wt_pct: 0.0, chelator_M: 0.1,
                inhibitor_mM: 0.0, abrasive_wt_pct: 4.0}
    pressure_psi: 1.0
    rpm_platen: 30
    rpm_wafer: 30
    sfr_ml_min: 150
    mrr_nm_per_min: 15.0
    read_method: table
  - label: "c) glycine 0.1M, H2O2 0.1%, pH 8.3"
    overrides: {slurry_ph: 8.3, oxidizer_wt_pct: 0.1, chelator_M: 0.1,
                inhibitor_mM: 0.0, abrasive_wt_pct: 4.0}
    pressure_psi: 1.0
    rpm_platen: 30
    rpm_wafer: 30
    sfr_ml_min: 150
    mrr_nm_per_min: 287.0
    read_method: table
  - label: "c) glycine 0.1M, H2O2 0.1%, pH 10.0"
    overrides: {slurry_ph: 10.0, oxidizer_wt_pct: 0.1, chelator_M: 0.1,
                inhibitor_mM: 0.0, abrasive_wt_pct: 4.0}
    pressure_psi: 1.0
    rpm_platen: 30
    rpm_wafer: 30
    sfr_ml_min: 150
    mrr_nm_per_min: 350.0
    read_method: table
  - label: "d) glycine 0.1M, H2O2 2.0%, pH 3.0"
    overrides: {slurry_ph: 3.0, oxidizer_wt_pct: 2.0, chelator_M: 0.1,
                inhibitor_mM: 0.0, abrasive_wt_pct: 4.0}
    pressure_psi: 1.0
    rpm_platen: 30
    rpm_wafer: 30
    sfr_ml_min: 150
    mrr_nm_per_min: 113.0
    read_method: table
  - label: "d) glycine 0.1M, H2O2 2.0%, pH 8.3"
    overrides: {slurry_ph: 8.3, oxidizer_wt_pct: 2.0, chelator_M: 0.1,
                inhibitor_mM: 0.0, abrasive_wt_pct: 4.0}
    pressure_psi: 1.0
    rpm_platen: 30
    rpm_wafer: 30
    sfr_ml_min: 150
    mrr_nm_per_min: 289.0
    read_method: table
  - label: "d) glycine 0.1M, H2O2 2.0%, pH 10.0"
    overrides: {slurry_ph: 10.0, oxidizer_wt_pct: 2.0, chelator_M: 0.1,
                inhibitor_mM: 0.0, abrasive_wt_pct: 4.0}
    pressure_psi: 1.0
    rpm_platen: 30
    rpm_wafer: 30
    sfr_ml_min: 150
    mrr_nm_per_min: 166.0
    read_method: table
  - label: "e) glycine 0.1M, H2O2 0.1%, BTA 0.84mM, pH 10.8"
    overrides: {slurry_ph: 10.8, oxidizer_wt_pct: 0.1, chelator_M: 0.1,
                inhibitor_mM: 0.8395, abrasive_wt_pct: 4.0}
    pressure_psi: 1.0
    rpm_platen: 30
    rpm_wafer: 30
    sfr_ml_min: 150
    mrr_nm_per_min: 242.0
    read_method: table

notes: >
  이 데이터셋이 cu_h2o2_bta 에 대해 새로 묻는 것: **산화제 0 / 0.1 / 2.0 wt% 3 수준과
  pH 3 / 8.3 / 10 / 10.8 를 같은 장비·같은 연마입자에서 교차**한다. 특히
  조성 c(0.1 wt%) 대 d(2.0 wt%) 비교는 pH 8.3 에서 287 vs 289(무변화), pH 10.0 에서
  350 vs 166(0.474 배 감소), pH 3.0 에서 8(불확도 이하) vs 113(증가)로
  **산화제 효과의 부호가 pH 에 따라 바뀐다** — Miranda 2004(doi:10.1109/WMED.2004.1297359)
  가 pH 4/8 2×2 로 보인 반전을 pH 3/8.3/10 3 수준에서 독립 재확인한다.
  현행 `_oxidizer_term` 은 이 팩에서 억제형 단일 레짐이므로 이 데이터셋의 순위가
  안 맞으면 잡음이 아니라 pH×산화제 교호작용 부재의 신고로 읽어야 한다
  (EVIDENCE-RULES 판정#77·#88 계열).

File: cmp_sim/data/validation/datasets/lai2001_cu_alumina_size_sweep.yaml
# Blanket copper CMP — alpha-alumina ABRASIVE-SIZE sweep, PRINTED TABLE (no digitization).
# Three sizes 50 / 300 / 1000 nm at one fixed neutral (pH 7) slurry, 48 kPa, 0.70 m/s.
#
# ⚠ SIZE sweep, not a pressure sweep — the Preston P*V harness will skip this file.
#   It exists to constrain `abrasive_size_exponent` via the `abrasive_d50_nm` driver.
#
# This is the only Cu size sweep in this batch whose rates come from a PRINTED TABLE
# rather than a figure, so it is the highest-confidence Cu point available here.

source: >
  Jiun-Yu Lai, "Mechanics, Mechanisms, and Modeling of the Chemical Mechanical Polishing
  Process", PhD thesis, Massachusetts Institute of Technology, Dept. of Mechanical
  Engineering, 2001. Chapter 3, "Mechanisms of Material Removal in the CMP Process".
  Local PDF: ~/fab-sim/papers/lai2001-ch3.pdf (chapter extract, thesis pages 75-135)

  RATES AND SIZES: transcribed from the PRINTED TABLE 3.6, "Abrasive size effects in
  copper polishing", on thesis page 102 (page 28 of the chapter PDF). The table prints:

      Particle Size (nm)   MRR (nm/min)   Ra (nm)   Rq (nm)   Rz (nm)
             50                 51          3.8       4.8      41.6
            300                112          4.0       5.7      98.2
          1,000                133          6.1       7.9      85.4

  Values were read from the PDF text layer and independently confirmed by rendering
  page 28 at 400 dpi and reading the rendered table. No digitization of any plot.

  ⭐ CROSS-CHECK: the running text on thesis page 98 restates the same numbers as ratios:
  "The material removal rate on Cu wafers increases about 2.2 times when the particle size
  increases from 50 nm to 300 nm, and 1.2 times more when the size is further increased to
  1000 nm." Check: 112/51 = 2.20 ✓ and 133/112 = 1.19 ~ 1.2 ✓. Both ratios reproduce, so
  the table values are confirmed twice in the document.

  FIXED ACROSS ALL THREE POINTS — from the PRINTED TABLE 3.2 "Experimental conditions"
  (thesis page 80) plus the text on pages 79 and 81:
      Wafer diameter          100 mm
      Normal load             391 N
      Normal pressure         48 kPa      (6.96 psi)
      Rotational speed        75 rpm  (BOTH carrier and pad — "The wafer carrier and the
                                        pad were rotated at 75 rpm to maintain a constant
                                        relative velocity of 0.7 m/s across the wafer")
      Linear velocity         0.70 m/s
      Slurry flow rate        150 ml/min
      Abrasive                alpha-Al2O3
      Abrasive size           50, 300, 1000 nm   <-- the swept axis
      pH                      7   ("A neutral slurry was used to focus only on the
                                    mechanical aspects of the polishing process")
  Table 3.6 is the Rodel IC-1400 pad series (the AFM roughness values in Table 3.6 match
  those quoted for Fig. 3.13, which is the Rodel-pad Cu surface set).
  So abrasive SIZE is the only variable. NOT confounded with loading or chemistry.

film: cu                 # 1 um sputtered Cu on a 20 nm TiN adhesion layer, on Si(111)
# pack corrected from oxide_silica to cu_h2o2_bta: alumina on copper, not silica on oxide. The generating pass
# defaulted every size sweep to oxide_silica, which silently applied
# the silica size exponent (-0.05) to ceria and alumina experiments
# whose measured exponents are +0.87 and +0.29.
pack: cu_h2o2_bta       # ⚠ PLACEHOLDER. This is alpha-ALUMINA in a NEUTRAL, additive-free
                         # slurry — no oxidizer, no complexing agent, nothing like a
                         # production Cu slurry. Absolute MRR from any silica/Cu pack is
                         # meaningless here. Use for the SHAPE of the size response only.
in_scope: true           # blanket Cu on a Si wafer
used_for_calibration: false

wafer_radius_m: 0.050    # PRINTED: Table 3.2 gives a 100 mm wafer diameter -> 50 mm radius.
                         # (Not the repo default — this is a real stated value.)
center_offset_m: 0.200   # r_cc not stated in the thesis; repository base value.

confidence: high         # printed table, cross-checked against prose ratios, all fixed
                         # conditions printed in a second table. No figure reading.

# ── The finding ────────────────────────────────────────────────────────────
#  Fitting ln(MRR) = n*ln(d) + c over the three points gives n = +0.33.
#  Cu removal RISES with alumina size across 50 -> 1000 nm, but SUB-LINEARLY and with
#  clear saturation: the rate rises 2.2x over the first 6x of size (50->300 nm) and only
#  1.19x over the next 3.3x (300->1000 nm). Segment exponents:
#      50 -> 300 nm:    n = +0.44
#      300 -> 1000 nm:  n = +0.14
#  So a single power law understates the low-size slope and overstates the high-size one.
#  Lai attributes removal in this regime to plastic plowing (Section 3.4), noting that the
#  particle sizes used are one to two orders of magnitude below the critical size r* for
#  brittle fracture (Table 3.8), so fracture is ruled out as the mechanism.

conditions:
  - label: "50 nm alpha-Al2O3, pH 7, 48 kPa, 75/75 rpm, 0.70 m/s, Rodel IC-1400"
    pressure_psi: 6.96
    rpm_platen: 75.0
    rpm_wafer: 75.0
    mrr_nm_per_min: 51.0
    read_method: table
    source_detail: "TABLE 3.6, thesis p.102, row 'Particle Size 50 nm -> MRR 51 nm/min'"
    overrides:
      abrasive_size_nm: 50.0
      abrasive_d50_nm: 50.0
      slurry_ph: 7.0
      sfr_ml_min: 150
  - label: "300 nm alpha-Al2O3, pH 7, 48 kPa, 75/75 rpm, 0.70 m/s, Rodel IC-1400"
    pressure_psi: 6.96
    rpm_platen: 75.0
    rpm_wafer: 75.0
    mrr_nm_per_min: 112.0
    read_method: table
    source_detail: "TABLE 3.6, thesis p.102, row 'Particle Size 300 nm -> MRR 112 nm/min'"
    overrides:
      abrasive_size_nm: 300.0
      abrasive_d50_nm: 300.0
      slurry_ph: 7.0
      sfr_ml_min: 150
  - label: "1000 nm alpha-Al2O3, pH 7, 48 kPa, 75/75 rpm, 0.70 m/s, Rodel IC-1400"
    pressure_psi: 6.96
    rpm_platen: 75.0
    rpm_wafer: 75.0
    mrr_nm_per_min: 133.0
    read_method: table
    source_detail: "TABLE 3.6, thesis p.102, row 'Particle Size 1,000 nm -> MRR 133 nm/min'"
    overrides:
      abrasive_size_nm: 1000.0
      abrasive_d50_nm: 1000.0
      slurry_ph: 7.0
      sfr_ml_min: 150

notes: >
  Swept axis: abrasive size only — 50 / 300 / 1000 nm alpha-alumina. Pressure (48 kPa),
  both rotation speeds (75 rpm), relative velocity (0.70 m/s), flow (150 ml/min), pH (7),
  pad and tool are identical across the three rows, all printed in Table 3.2.
  CLEAN, unconfounded size sweep, and the rates come from a printed table.

  ⚠ Abrasive LOADING (wt%) is NOT STATED anywhere in the chapter. I searched the text for
  wt%/solids/concentration and the thesis never gives it. The sweep is still unconfounded
  in the sense that nothing suggests loading was changed between the three sizes — but
  `abrasive_wt_pct` is deliberately ABSENT from the overrides rather than guessed. Do not
  invent one; if the fit needs a loading it must come from elsewhere or be left free.

  FINDING for `abrasive_size_exponent` on COPPER with ALUMINA in a neutral slurry:
  n ~ +0.33, POSITIVE and saturating. This is the clearest positive-exponent metal point
  in the batch.

  ⚠ CONTRADICTION with the other metal size data collected here:
    - Bouvet 2002, W with 12-75 nm SILICA: n ~ -0.05 (flat).
    - Bouvet 2002, Ti with 12-75 nm SILICA: n ~ -0.45 (falls with size).
    - Egan & Kim 2019 (JSS 8, P3206), W contact CMP: state explicitly that "while tungsten
      removal rate is not affected by abrasive size" the defectivity is — rate flat.
    - This file, Cu with 50-1000 nm ALUMINA: n ~ +0.33 (rises with size).
  Note the two axes along which these differ: abrasive MATERIAL (hard alumina vs soft
  colloidal silica) and size RANGE (50-1000 nm here vs 12-75 nm for Bouvet). A neutral
  additive-free alumina slurry is a mechanical-abrasion experiment by design, whereas the
  silica/KIO3 W slurry is passivation-limited. These are plausibly different mechanisms
  rather than contradictory measurements of one — but they are NOT to be averaged into a
  single exponent, and the sign genuinely differs.

  ⚠ Same thesis, same pad, DIFFERENT films: Table 3.7 gives roughness for Al, SiO2 (PECVD),
  SiO2 (TEOS) and Si3N4 but only at 300 nm abrasive, so no size sweep exists for those
  films — Cu is the only film Lai swept size on.

  ⚠ Not stated: abrasive loading (above), polish time per run, replicate count, error bars.
  ⚠ `pack` is a placeholder; the slurry is neutral alumina with no oxidizer or complexing
  agent. Rank/shape use only.
