Repository: khleecnce/cmp-sim

# CMP-Sim
A physics-based simulator for **Chemical Mechanical Planarization**. Given a
slurry formulation, a pad, a conditioner and tool settings, it predicts what a
supplier or fab would otherwise have to measure: removal rate, within-wafer
non-uniformity, the radial profile, dishing and erosion on patterned wafers,
pad-life drift, and a scratch-risk index.

Every number it uses carries a source. Every number it cannot source is `null`
with a `TODO(owner)` rather than a plausible-looking invention, and every result
carries the warnings that tell you where not to trust it.

**Feed it your own measurements and the model re-fits itself** — see

File: cmp_sim/data/validation/datasets/sic2023_shear_rheological_L9.yaml
# ── OVERRIDES THE INHERITED legacy/ COPY ────────────────────────────────
# Only difference: `film:` is declared, transcribed from this dataset's own
# source (evidence in the inline comment). legacy/ files are never edited in
# place; the loader prefers this copy. No measured value is changed here.
# 4H-SiC 전단유동(SRP) 연마 — L9 직교배열 (압력 3수준 x 회전수 3수준 x 입도/농도)
source: >
  "Experimental Study on Shear Rheological Polishing of Si Surface of 4H-SiC Wafer",
  Micromachines 14(4), 900 (2023). doi:10.3390/mi14040900 — MDPI 오픈액세스, PMC10143364.
  Table 2(L9 배치)와 Table 3(결과, MRR nm/min)을 그대로 옮겼다.
  워크피스 회전수 20 r/min은 Table 1(SRP parameters)에서.

# 재료계: 4H-SiC + 전단유동 연마(SRP). 연마 방식 자체가 회전식 CMP와 다르다. 범위 밖.
in_scope: false
used_for_calibration: false
film: sic  # source: title: 'Si Surface of 4H-SiC Wafer'
pack: oxide_silica

conditions:
  - label: "No.1: 9.05kPa, 70r/min, 0.5um 3wt%"
    pressure_psi: 1.3126
    rpm_wafer: 20
    rpm_platen: 70
    mrr_nm_per_min: 6.5
    read_method: table
  - label: "No.2: 10.19kPa, 80r/min, 0.5um 6wt%"
    pressure_psi: 1.4779
    rpm_wafer: 20
    rpm_platen: 80
    mrr_nm_per_min: 7.8
    read_method: table
  - label: "No.3: 11.32kPa, 90r/min, 0.5um 9wt%"
    pressure_psi: 1.6418
    rpm_wafer: 20
    rpm_platen: 90
    mrr_nm_per_min: 13.3
    read_method: table
  - label: "No.4: 11.32kPa, 80r/min, 1.0um 3wt%"
    pressure_psi: 1.6418
    rpm_wafer: 20
    rpm_platen: 80
    mrr_nm_per_min: 43.4
    read_method: table
  - label: "No.5: 9.05kPa, 90r/min, 1.0um 6wt%"
    pressure_psi: 1.3126
    rpm_wafer: 20
    rpm_platen: 90
    mrr_nm_per_min: 34.7
    read_method: table
  - label: "No.6: 10.19kPa, 70r/min, 1.0um 9wt%"
    pressure_psi: 1.4779
    rpm_wafer: 20
    rpm_platen: 70
    mrr_nm_per_min: 30.3
    read_method: table
  - label: "No.7: 10.19kPa, 90r/min, 1.5um 3wt%"
    pressure_psi: 1.4779
    rpm_wafer: 20
    rpm_platen: 90
    mrr_nm_per_min: 22.4
    read_method: table
  - label: "No.8: 11.32kPa, 70r/min, 1.5um 6wt%"
    pressure_psi: 1.6418
    rpm_wafer: 20
    rpm_platen: 70
    mrr_nm_per_min: 21.9
    read_method: table
  - label: "No.9: 9.05kPa, 80r/min, 1.5um 9wt%"
    pressure_psi: 1.3126
    rpm_wafer: 20
    rpm_platen: 80
    mrr_nm_per_min: 28.7
    read_method: table

notes: >
  압력(9.05/10.19/11.32 kPa)과 회전수(70/80/90 r/min)가 3수준씩 변하는 Preston형 스윕이지만
  다이아몬드 입도(0.5/1.0/1.5 um)와 농도(3/6/9 wt%)가 동시에 변한다.
  논문 자신의 S/N 분석에서 입도가 지배 인자이며 MRR이 입도에 대해 단봉(1.0um 최대)이다 —
  우리 모델에는 입도 항이 없으므로 이 데이터셋은 "기계항만으로 어디까지 가나"의 하한을 준다.
  CMP가 아니라 전단유동 연마(SRP)라 패드 접촉 기구가 다르다. 절대값 비교 부적합.

File: cmp_sim/data/validation/datasets/su2011_procengr_6hsic_alumina_abrasive_conc.yaml
# ── OVERRIDES THE INHERITED legacy/ COPY ────────────────────────────────
# Only difference: `film:` is declared, transcribed from this dataset's own
# source (evidence in the inline comment). legacy/ files are never edited in
# place; the loader prefers this copy. No measured value is changed here.
# 6H-SiC CMP -- 알루미나(백강옥) 연마입자 농도 vs MRR (독립 held-out, Entegris와 무관)
#
# ⚠ 판정#36(2026-09-15, EVIDENCE-RULES.md, knowledge/cmp/sic-abrasive-concentration-
#   regime-ruling.md): 이 데이터셋의 비단조(6g->8g 증가, 8g->10g 감소)가
#   sic_ceria_h2o2.yaml의 abrasive_conc_exponent(-0.406, 단조감소)와 정성 불일치하는
#   것은 코드 결함이 아니라 **레짐 분리**로 판정됨 — 이 논문의 연마입자는 백강옥
#   (white corundum, alpha-Al2O3, Mohs~9, 마이크론 W1.5급)인 반면 sic_ceria_h2o2의
#   실제 연마입자는 세리아(나노, Mohs<6)다. Entegris 특허(US20220315802A1) 원문이
#   Mohs<6(나노 산화물)과 Mohs>6(alpha-alumina 계열)를 스스로 별개 거동 레짐으로
#   명시([0043]/[0057]) — 이 축이 레짐 경계. abrasive_conc_exponent는 -0.406으로 불변.
#
# source: SU Jianxiu, DU Jiaxia, LIU Haina, LIU Xinglong, "Research on Material Removal
#   Rate of CMP 6H-SiC Crystal Substrate (0001) Si Surface Based on Abrasive Alumina
#   (Al2O3)", Procedia Engineering 24 (2011) 441-446. doi:10.1016/j.proeng.2011.11.2673
#   (Elsevier, papers/proeng-2011-11-2673-alumina-6h-sic.pdf 로컬 확보, fitz 텍스트 추출로
#   §3.3 본문에서 직접 확인 — 수치는 그래프(Fig.3)가 아니라 §3.3 서술 문장에 인쇄된 값)
#
# ⚠ 이 논문은 기존 sic_ceria_h2o2 팩 조사(2026-09-11 12:xx MASTER-PLAN 기록)에서 이미
#   검토됐으나, 그때는 **산화제(oxidant content) 축**만 시도했다(oxidizer_wt_pct/peak/curve_n이
#   팩에 없어 4점 자기회귀=calibration이 되는 문제로 보류). 이 파일은 같은 논문의 **다른 축인
#   연마입자(alumina) 농도(§3.3, 4/6/8/10g per 500mL)**를 쓴다 — 이 축은 sic_ceria_h2o2의
#   abrasive_conc_exponent(-0.406, 출처: entegris2022_us20220315802a1)와는 완전히 다른 1차
#   문헌이므로, Entegris 데이터가 그 파라미터의 유일한 출처이자 유일한 held-out이었던 순환
#   문제(판정#33)를 깬다. abrasive_conc_exponent 도출에 이 논문은 전혀 쓰이지 않았다
#   (knowledge/params/sic_ceria_h2o2.yaml 의 source는 entegris 노트뿐, 확인함).
#
# 재료계 주의: 6H-SiC + **알루미나(백강옥, W1.5 입도등급)** -- sic_ceria_h2o2 팩은 세리아 기준
#   (abrasive_size_nm=120, Chen2017 RSC 세리아 실측). 화학(세리아 vs 알루미나)도, 입경 스케일
#   (나노 vs 마이크론급 W1.5 입도등급, 원문에 정확한 nm값 미기재 -- 그래서 abrasive_size_nm은
#   오버라이드하지 않는다)도 다르다. Entegris 데이터셋과 마찬가지로 **기계적 kappa 농도항
#   (sim/factors.py의 abrasive_wt_pct 지수, 화학과 무관한 압흔 접촉모델)만** 테스트 대상으로
#   삼는다 -- chi(pH 화학항)는 이 데이터로 테스트하지 않는다.
#
# wt% 환산: 원문은 500mL 슬러리 중 알루미나 투입량(g)만 제공(밀도 미기재). 나머지 성분
#   (분산제 2mL, 산화제 5mL, 물)이 슬러리 대부분을 차지하므로 물 밀도(~1 g/mL) 근사로
#   wt% = g / 500g * 100 으로 환산했다(그램수를 wt%로 나눈 것뿐, 숫자를 지어내지 않음).
#   6g->1.2wt%, 8g->1.6wt%, 10g->2.0wt%. (4g 지점은 본문에 정확한 MRR 수치가 없고 Fig.3
#   그래프에서만 보여 디지타이징 리스크가 있어 이번엔 제외 -- 3수준으로도 순위지표 충분.)
#
# 단위 변환: 원문 MRR 단위는 nm/h. nm/min = nm/h / 60.
#
# 고정 조건(§3.3): P=2psi, np(platen)=60rpm, nw(carrier)=65rpm, pH=9(알칼리 조정),
#   분산제 2mL/500mL, 산화제 5mL/500mL, 실온(22C 항온 클린룸), 연마시간 30min,
#   연마입자 입도등급 W1.5(그램수만 변화, 등급은 전 구간 고정).

source: "SU Jianxiu et al., Procedia Engineering 24 (2011) 441-446, doi:10.1016/j.proeng.2011.11.2673, section 3.3 (abrasive content vs MRR, 6H-SiC + alumina)"
doi: "10.1016/j.proeng.2011.11.2673"
read_method: table
film: sic  # source: 6H-SiC, per source
pack: sic_ceria_h2o2
in_scope: true
scope_note: "6H-SiC + 알루미나(마이크론급 W1.5), sic_ceria_h2o2는 세리아/나노 기준 -- 기계적 kappa 농도항(abrasive_wt_pct) 방향성만 테스트, chi(pH) 화학항은 무관(Entegris 데이터셋과 같은 논리)."
used_for_calibration: false

conditions:
  - label: "SS3.3-1: Al2O3 6g/500mL (1.2wt%)"
    mrr_nm_per_min: 0.75
    measured_mrr_nm_per_hour: 45.0
    pressure_psi: 2.0
    rpm_platen: 60
    rpm_wafer: 65
    read_method: table
    overrides:
      abrasive_wt_pct: 1.2
      slurry_ph: 9
  - label: "SS3.3-2: Al2O3 8g/500mL (1.6wt%)"
    mrr_nm_per_min: 1.15833
    measured_mrr_nm_per_hour: 69.5
    pressure_psi: 2.0
    rpm_platen: 60
    rpm_wafer: 65
    read_method: table
    overrides:
      abrasive_wt_pct: 1.6
      slurry_ph: 9
  - label: "SS3.3-3: Al2O3 10g/500mL (2.0wt%)"
    mrr_nm_per_min: 0.93667
    measured_mrr_nm_per_hour: 56.2
    pressure_psi: 2.0
    rpm_platen: 60
    rpm_wafer: 65
    read_method: table
    overrides:
      abrasive_wt_pct: 2.0
      slurry_ph: 9

notes: >
  3수준(1.2/1.6/2.0 wt%), 비단조(6g->8g 증가, 8g->10g 감소 -- 원문 §3.3: "abrasive number
  decrease with abrasive size increase" 류의 상충 기전 설명, 압흔-개수 트레이드오프로 저자가
  해석). 현재 팩의 abrasive_conc_exponent(-0.406, 단조 감소 거듭제곱)는 이 비단조 형태를
  원리적으로 재현할 수 없다 -- rho가 낮게 나올 수 있으며 이는 모델 결함이 아니라 두 저농도
  구간(1.2~1.6wt%)의 거동이 현재 단조 멱함수로 커버되는 영역(Entegris 0.1~5wt% 단조감소) 밖
  일 수 있음을 보여주는 정직한 신호다. abrasive_size(W1.5, 마이크론급 추정)는 원문에 정확한
  nm값이 없어 오버라이드하지 않았다 -- 팩 기본값(120nm, 세리아 기준) 그대로 사용됨에 유의.

File: cmp_sim/data/validation/datasets/su2011_sic_alumina_size_sweep.yaml
# 6H-SiC (0001) Si-face CMP — alumina ABRASIVE-SIZE sweep at ONE fixed slurry.
# Four grades W1 / W1.5 / W2.5 / W3.5 (~1 / 1.5 / 2.5 / 3.5 um) at fixed 10 g abrasive per
# 500 ml, 2 ml dispersant, 5 ml oxidant, pH 9, 2 psi, 60 r/min platen, 65 r/min workpiece.
#
# ⚠ SIZE sweep, not a pressure sweep — the Preston P*V harness will skip this file.
#
# ⚠⚠ THIS SERIES HAS AN INTERIOR MAXIMUM at W2.5 (~2.5 um). It rises then TURNS OVER.
#     A single power law does not describe it; the naive fit n ~ +0.24 hides the reversal.
#
# ⚠ MRR is nm per HOUR — extremely slow (0.8-1.05 nm/min). SiC on a lapping-class machine.

source: >
  SU Jianxiu et al., "Study on the Polishing Slurry of the Chemical Mechanical Polishing
  for SiC Crystal Substrate", Procedia Engineering 24 (2011) 441-446 (ICAE2011).
  DOI 10.1016/j.proeng.2011.11.2673. Open access (Elsevier, Procedia).
  Local PDF: ~/fab-sim/papers/proeng-2011-11-2673-alumina-6h-sic.pdf

  SIZES: PRINTED in the running text of section 3.2, page 443: "Taking the four abrasive
  sizes W1, W1.5, W2.5, W3.5 for the study." W-grades are the Chinese abrasive micro-grit
  designation in which the number is the nominal particle size in MICROMETRES, and the
  paper's own Fig. 2 x-axis is labelled "Abrasive Size(um)" with the four points plotted
  at x = 1.0, 1.5, 2.5 and 3.5. So W1 = ~1 um = 1000 nm, W1.5 = ~1500 nm, W2.5 = ~2500 nm,
  W3.5 = ~3500 nm.
  ⚠ These are MICRON-scale abrasives — 1000-3500 nm — roughly 25x larger than the
  nanometre-scale slurries in most of the other files in this batch. Keep that in mind
  before comparing exponents.

  RATES: ⚠ DIGITIZED from FIGURE 2, page 443, "The influence of abrasive size on the MRR".
  The paper prints NO table of MRR values.
  Digitization method (not read by eye, and effectively exact here): Fig. 2 is a VECTOR
  drawing, not a raster image. The four data markers are filled rectangles in the PDF
  content stream, read directly with PyMuPDF's get_drawings() as:
      (284.5, 209.0)-(286.4, 210.9)   (304.3, 193.8)-(306.2, 195.7)
      (344.0, 133.1)-(345.9, 135.0)   (383.7, 138.2)-(385.6, 140.1)
  Axis calibration from the PDF text layer and tick geometry: x tick label centres '1.0'
  at x=285.5 and '4.0' at x=404.5; y major ticks (the long ones, starting at x=273.7) at
  rows 199.8, 174.6, 149.3, 124.0 carrying the printed labels 50, 55, 60, 65. The linear
  y map reproduces ALL eight tick rows to within 0.01 nm/h (the four minor ticks land on
  47.49, 52.50, 57.50, 62.51 — i.e. exact half-steps), and the marker x-positions recover
  1.00, 1.50, 2.50 and 3.50 um to two decimals. Because the source is vector rather than
  raster, the residual reading error is ~+/-0.15 nm/h, not a pixel-level guess.

  ⭐ CROSS-CHECK against the paper's own printed numbers, section 3.2, page 443 verbatim:
  "The MRR increases from the 51nm/h to 63.3nm/h when the abrasive size increases from the
  W1.5 to W2.5." My digitized W1.5 = 51.01 nm/h (printed 51 ✓) and W2.5 = 63.02 nm/h
  (printed 63.3, 0.4% off ✓). Both named values reproduce. The text continues: "But the
  MRR do not increase when the abrasive size is W3.5" — digitized W3.5 = 62.01 nm/h, i.e.
  slightly BELOW W2.5 ✓. The turnover is the authors' own stated finding.

  FIXED ACROSS ALL FOUR POINTS — section 3.2, page 443, verbatim: "The slurry ingredients
  in 500ml are the dosage of abrasive 10g, the dispersant 2ml, the oxidant 5ml, and the
  rest of DI water. The pH value adjusted with alkali is 9. The experiment parameters is
  P=2psi, nw=65r/min, np=60r/min." The same P/np/nw triple is also printed inside Fig. 2
  as the annotation "P=2psi,np=60r/min,nw=65r/min".
  So abrasive loading (10 g / 500 ml), dispersant, oxidant, pH (9), pressure (2 psi) and
  both speeds are IDENTICAL across the four sizes. Abrasive SIZE is the only variable.
  NOT confounded with loading — the paper's loading study (4/6/8/10 g) is section 3.3 and
  is deliberately NOT pooled here.

film: sic                # 6H-SiC crystal substrate, (0001) Si face
pack: oxide_silica       # ⚠ PLACEHOLDER: the abrasive is ALUMINA and the workpiece is SiC.
                         # Absolute MRR from a silica/oxide pack is meaningless.
                         # Use for the SHAPE of the size response only.
in_scope: true           # SiC substrate CMP — a real wide-bandgap semiconductor process
used_for_calibration: false

wafer_radius_m: 0.050    # ⚠ NOT STATED. The paper never gives a substrate diameter; it
                         # describes a lapping/polishing machine with a 500 ml slurry batch.
                         # 50 mm radius is an assumption, NOT a printed value.
center_offset_m: 0.200   # r_cc not stated; repository base value.

confidence: low          # ⚠ DIGITIZED (no printed rate table). Mitigating factors: the
                         # source is VECTOR geometry rather than a bitmap, the axis map
                         # reproduces all 8 ticks to 0.01 nm/h, and two of the four values
                         # are named in the text and match to <0.5%. Still `low` because no
                         # table exists and the wafer size is assumed.

# ── Units ──────────────────────────────────────────────────────────────────
#  Fig. 2 y axis is nm/HOUR (labelled "MRR(nm/h)"). mrr_nm_per_min = (nm/h)/60.
#  Originals kept in measured_mrr_nm_per_hour. These are ~0.8-1.05 nm/min — the slowest
#  rates in this batch by far.
# ── The finding ────────────────────────────────────────────────────────────
#  MRR rises then FALLS:
#      1000 nm -> 48.0    1500 nm -> 51.0    2500 nm -> 63.0    3500 nm -> 62.0 nm/h
#  Segment exponents, which is the honest summary:
#      1000 -> 2500 nm:  n = +0.30   (RISING; the 1500->2500 leg alone is +0.41)
#      2500 -> 3500 nm:  n = -0.05   (FLAT / slightly falling — the turnover)
#  A single four-point fit gives n ~ +0.24, which is a blend of a rise and a plateau.
#  The authors' explanation for the turnover (p.443): "the abrasive number decrease with
#  the abrasive size increase when the abrasive content do not change in slurry and it
#  will result in the decrease of MRR" — i.e. at FIXED mass loading, particle count falls
#  as d^-3, and past ~2.5 um the loss of contact points beats the gain per contact. That
#  is exactly the competition between contact-area and indentation mechanisms that makes
#  the sign of this exponent range-dependent rather than universal.

conditions:
  - label: "W1 alumina (~1000 nm), 10 g/500 ml, pH 9, 2 psi, 60 r/min platen, 65 r/min workpiece"
    pressure_psi: 2.0
    rpm_platen: 60.0
    rpm_wafer: 65.0
    mrr_nm_per_min: 0.800
    measured_mrr_nm_per_hour: 48.0
    read_method: digitized
    digitization_uncertainty_nm_per_hour: 0.15
    source_detail: >
      Fig. 2 (right panel), p.443, marker at x = 1.00 um. Vector rectangle centre
      (285.45, 209.95) mapped through the verified axis calibration.
    overrides:
      abrasive_size_nm: 1000.0
      abrasive_d50_nm: 1000.0
      slurry_ph: 9.0
  - label: "W1.5 alumina (~1500 nm), 10 g/500 ml, pH 9, 2 psi, 60 r/min platen, 65 r/min workpiece"
    pressure_psi: 2.0
    rpm_platen: 60.0
    rpm_wafer: 65.0
    mrr_nm_per_min: 0.850
    measured_mrr_nm_per_hour: 51.0
    read_method: digitized
    digitization_uncertainty_nm_per_hour: 0.15
    source_detail: >
      Fig. 2, p.443, marker at x = 1.50 um. ⭐ Cross-checked: the text names this point
      explicitly — "increases from the 51nm/h ... from the W1.5" — and my reading is
      51.01 nm/h.
    overrides:
      abrasive_size_nm: 1500.0
      abrasive_d50_nm: 1500.0
      slurry_ph: 9.0
  - label: "W2.5 alumina (~2500 nm), 10 g/500 ml, pH 9, 2 psi, 60 r/min platen, 65 r/min workpiece"
    pressure_psi: 2.0
    rpm_platen: 60.0
    rpm_wafer: 65.0
    mrr_nm_per_min: 1.050
    measured_mrr_nm_per_hour: 63.0
    read_method: digitized
    digitization_uncertainty_nm_per_hour: 0.40
    source_detail: >
      Fig. 2, p.443, marker at x = 2.50 um. ⭐ Cross-checked: the text names this point —
      "to 63.3nm/h ... to the W2.5". My reading is 63.02 nm/h, 0.4% below the printed
      63.3; uncertainty widened here to span the printed value. THIS IS THE MAXIMUM of
      the series.
    overrides:
      abrasive_size_nm: 2500.0
      abrasive_d50_nm: 2500.0
      slurry_ph: 9.0
  - label: "W3.5 alumina (~3500 nm), 10 g/500 ml, pH 9, 2 psi, 60 r/min platen, 65 r/min workpiece"
    pressure_psi: 2.0
    rpm_platen: 60.0
    rpm_wafer: 65.0
    mrr_nm_per_min: 1.033
    measured_mrr_nm_per_hour: 62.0
    read_method: digitized
    digitization_uncertainty_nm_per_hour: 0.15
    source_detail: >
      Fig. 2, p.443, marker at x = 3.50 um. ⚠ THIS IS THE TURNOVER POINT: 62.0 nm/h is
      slightly BELOW the W2.5 value of 63.0, consistent with the paper's statement "the
      MRR do not increase when the abrasive size is W3.5". The 1 nm/h drop is larger than
      the +/-0.15 nm/h reading error but the paper gives no error bars, so treat the
      turnover as real in direction but not quantitatively resolved in magnitude.
    overrides:
      abrasive_size_nm: 3500.0
      abrasive_d50_nm: 3500.0
      slurry_ph: 9.0

notes: >
  Swept axis: alumina abrasive grade only — W1 / W1.5 / W2.5 / W3.5 (~1 / 1.5 / 2.5 /
  3.5 um). Abrasive mass (10 g per 500 ml), dispersant (2 ml), oxidant (5 ml), pH (9),
  pressure (2 psi) and both rotation speeds (60 / 65 r/min) are identical across the four,
  printed both in the text and inside the figure. CLEAN, unconfounded size sweep; the
  paper's separate loading sweep (section 3.3) is NOT pooled here.

  ⚠ All four rates are DIGITIZED — no rate table exists in the paper. Unusually for a
  digitized file the source is VECTOR geometry (marker rectangles read from the PDF
  content stream) rather than a bitmap, and two of the four values are named in the text
  and reproduce to within 0.5%.

  ⚠⚠ DO NOT FIT A SINGLE POWER LAW AND QUOTE IT ALONE. The series turns over at ~2.5 um.
  Honest summary: n ~ +0.30 over 1.0-2.5 um, then flat-to-negative (n ~ -0.05) from
  2.5-3.5 um. The four-point blend (+0.24) is not a description of the physics.

  ⚠ `abrasive_wt_pct` is deliberately ABSENT. The paper gives loading as "abrasive 10g" in
  "500ml" of slurry, which is a mass-per-volume, not a weight percent. Converting would
  require the slurry density, which is not stated. ~10 g / ~500 g water would be about
  2 wt%, but that is my arithmetic on an assumed density, so it is NOT recorded as data.
  Do not invent a wt% here.

  FINDING for `abrasive_size_exponent` on 6H-SiC with MICRON ALUMINA: POSITIVE in the
  rising region (n ~ +0.30 over 1-2.5 um) with an interior MAXIMUM at ~2.5 um.

  ⚠ CONTRADICTION / COMPARISON with the other SiC size dataset in this batch:
    - THIS FILE: 6H-SiC Si-face, ALUMINA, 1000-3500 nm, pH 9: rises to a peak at 2500 nm
      then declines. n ~ +0.30 below the peak.
    - wei2026 (4H-SiC C-face, colloidal SILICA, 30-130 nm, pH 9 Fenton): n ~ +0.10,
      monotonic rising and saturating, no decline observed within its range.
  Same material class, same pH, both POSITIVE where rising — but different magnitude,
  different shape (peak vs saturation), and size ranges that do not overlap at all
  (1-3.5 um vs 30-130 nm), plus different abrasives (hard alumina vs soft silica) and
  different crystal faces (Si-face vs C-face). Do NOT merge them into one fit; and note
  that a peak at 2.5 um is a completely different optimum from the ~60 nm glass optimum
  and ~80 nm Si transition already recorded in the repository's abrasives database.
  Optima exist in many systems but their LOCATION is not transferable.

  ⚠ Not stated by the paper: substrate diameter, abrasive size DISTRIBUTION (only the
  W-grade nominal is given, so `abrasive_d50_nm` is set to the grade nominal and no d99 is
  available), pad type, slurry flow rate, polish time, replicate count, error bars,
  identities of the dispersant and oxidant.
  ⚠ `pack` is a placeholder; there is no SiC pack and the abrasive is alumina, not silica.
  Shape/rank use only.

File: cmp_sim/data/validation/datasets/us20230081442a1_dlc_zirconia_dilute_loading.yaml
# Fujimi -- DLC (amorphous carbon) CMP, colloidal-zirconia LOADING ladder
# reaching the EXTREME dilute band. Patent example, printed table.
#
# WHY THIS DATASET WAS ADDED
# --------------------------
# `docs/limits.md` §30 closed the general refutation of the load-sharing onset
# but kept a SCOPED refusal, whose stated weakness was that the extreme-dilute
# band (chi < 0.2), where the correction acts hardest and fails worst, was
# supplied by exactly ONE source -- the US2011/0186542A1 DIAMOND series at
# 0.01-0.04 wt%. `test_the_extreme_dilute_evidence_still_rests_on_a_single_dataset`
# was written to fail the moment a second source reached that band. This is the
# candidate §30 itself named as the most promising one.
#
# It is deliberately NOT another diamond slurry and NOT another SiC or oxide
# one: a second source that shared the first's abrasive or film could not
# separate "the law fails at extreme dilution" from "that one patent behaves
# oddly", which is the whole point of the exit condition.
#
# source: US 2023/0081442 A1, "POLISHING COMPOSITION CONTAINING ZIRCONIA
#   PARTICLES AND AN OXIDIZER" (Fujimi Incorporated), Example 3 / TABLE 3.
#   Published application, free full text, no copyright issue.
#   Read 2026-09-27 from the FreePatentsOnline full text (Google Patents and
#   patentimages both return 403 to this host).
#
# TRANSCRIPTION CHECK (arithmetic, not a re-read)
#   Tables 2, 3 and 4 each contain the SAME composition -- 1 wt% zirconia,
#   25 mM permanganate, pH 3.6 -- and all three independently print 151 A/min
#   for it. Three separately typeset tables agreeing on the shared point is a
#   stronger check on the transcription than reading Table 3 twice. That row is
#   also this pack's Kp anchor.
#
# CONDITIONS (US20230081442A1, Example 1 footnote; Table 3 states "the same
# polishing conditions as in Table 1"):
#   - benchtop polisher Multiprep (Allied High Tech Products)
#   - pad Fujibo H7000, pressure 2 psi, platen/head 200/23 rpm
#   - slurry flow 50 mL/min
#   - wafer: amorphous carbon, 300 mm (DK Nanotechnology), cut to 1.5 x 1.5 in
#   - Table 3 fixes slurry pH 3.6, permanganate 25 mM, acetic acid 3.5 g/L
#   - zirconia: average primary size < 5 nm, average secondary size 48 nm
#
# ⚠ THE CONTROL ROW PROBLEM DOES NOT ARISE HERE. Unlike US9422456B2 Table 1
#   (§27), every row of this table is the same colloidal zirconia; only the
#   weight percent changes. No morphology or material swap is hiding in the
#   ladder.
#
# ⚠ THE 3.0 wt% ROW IS A GENUINE TURNOVER, NOT AN OUTLIER. 0.1 -> 1.0 wt%
#   rises 59 -> 151 A/min and then FALLS to 96 at 3.0. The patent states the
#   same reading in its own words: "wt. % of the zirconia particles within the
#   range of more than 0.1 wt. % to less than 3 wt. % has a meaningful effect
#   on removal rates". It is kept. Dropping the row that disagrees with a
#   monotonic power law is exactly the selection this repository forbids, and
#   the curvature it carries is the quantity §28/§30 are about.

doi: "US20230081442A1 (FreePatentsOnline full text, Example 3 / Table 3)"
source: >
  Fujimi Incorporated, US 2023/0081442 A1, Example 3 / TABLE 3 -- DLC
  (amorphous carbon) removal rate vs colloidal-zirconia loading
  0.1/0.3/0.5/1.0/3.0 wt% at fixed pH 3.6, 25 mM KMnO4, 2 psi, 200/23 rpm,
  Fujibo H7000 pad, 50 mL/min.
read_method: table
film: dlc  # source: Example 1 footnote, 'Wafer = amorphous carbon (300 mm wafer, DK Nanotechnology)'
pack: dlc_zirconia_permanganate
in_scope: true
used_for_calibration: false

# ── ABSOLUTE COMPARISON IS FORBIDDEN, AND NOT BECAUSE IT WOULD FAIL ────────
# The pack's kp_m_per_pa is back-solved from the 1 wt% row OF THIS TABLE, so a
# measured/predicted ratio here would be ~1.0 by construction at that row and
# would be reporting the anchoring, not a prediction. The shape score is
# unaffected: it fits one free scale per dataset anyway, so the anchor cancels
# out of it entirely.
rank_only: true
rank_only_ruling: >
  절대값 판정 면제 — 이 팩의 Kp 가 바로 이 표의 1 wt% 행(151 A/min)에서
  역산됐기 때문이다. 같은 행으로 앵커를 잡고 같은 행으로 절대값을 채점하면
  자기 답안지 채점이다. shape 점수는 데이터셋마다 자유 스케일 1개를 이미
  적합하므로 앵커가 상쇄되어 영향을 받지 않는다. 데이터가 나빠서 빼는 것이
  아니라 구조적으로 무의미하므로 빼는 것이다.
notes: >
  절대값 비교 금지 — Kp 가 이 표에서 역산됐다(위 rank_only_ruling). 1.00x 는
  측정이 아니라 앵커링의 산물이다.

  This ladder exists in the corpus to answer ONE question: does the
  load-sharing onset chi(theta) = 1 - exp(-theta) still fail in the extreme
  dilute band when the band is supplied by something other than the
  US2011/0186542A1 diamond series? At 0.1 wt% zirconia this table sits in that
  band, with a completely different abrasive (zirconia, 5.68 g/cm3, 48 nm
  secondary), a different oxidiser (permanganate, not H2O2) and a different
  film (amorphous carbon, not tungsten).

  Measured direction: 59 -> 132 -> 149 -> 151 -> 96 A/min over
  0.1 -> 0.3 -> 0.5 -> 1.0 -> 3.0 wt%. Note the SHAPE: the rise is steep at
  the dilute end (0.1 -> 0.3 wt% is a log-log slope of +0.73) and has
  essentially flattened by 0.5-1.0 wt% (+0.02), then turns over. That is
  curvature of the sign §28 identified as missing from the power law -- and it
  is what makes this table informative about the onset law rather than merely
  compatible with it.

conditions:
  - label: "Table3-1: colloidal zirconia 0.1 wt% (pH 3.6, 25 mM KMnO4)"
    mrr_a_per_min: 59.0
    pressure_psi: 2.0
    rpm_platen: 200
    rpm_wafer: 23
    read_method: table
    overrides:
      abrasive_wt_pct: 0.1
      abrasive_size_nm: 48.0
      slurry_ph: 3.6
      sfr_ml_min: 50

  - label: "Table3-2: colloidal zirconia 0.3 wt% (pH 3.6, 25 mM KMnO4)"
    mrr_a_per_min: 132.0
    pressure_psi: 2.0
    rpm_platen: 200
    rpm_wafer: 23
    read_method: table
    overrides:
      abrasive_wt_pct: 0.3
      abrasive_size_nm: 48.0
      slurry_ph: 3.6
      sfr_ml_min: 50

  - label: "Table3-3: colloidal zirconia 0.5 wt% (pH 3.6, 25 mM KMnO4)"
    mrr_a_per_min: 149.0
    pressure_psi: 2.0
    rpm_platen: 200
    rpm_wafer: 23
    read_method: table
    overrides:
      abrasive_wt_pct: 0.5
      abrasive_size_nm: 48.0
      slurry_ph: 3.6
      sfr_ml_min: 50

  - label: "Table3-4: colloidal zirconia 1.0 wt% (pH 3.6, 25 mM KMnO4) — pack reference / Kp anchor"
    mrr_a_per_min: 151.0
    pressure_psi: 2.0
    rpm_platen: 200
    rpm_wafer: 23
    read_method: table
    overrides:
      abrasive_wt_pct: 1.0
      abrasive_size_nm: 48.0
      slurry_ph: 3.6
      sfr_ml_min: 50

  - label: "Table3-5: colloidal zirconia 3.0 wt% (pH 3.6, 25 mM KMnO4) — turnover"
    mrr_a_per_min: 96.0
    pressure_psi: 2.0
    rpm_platen: 200
    rpm_wafer: 23
    read_method: table
    overrides:
      abrasive_wt_pct: 3.0
      abrasive_size_nm: 48.0
      slurry_ph: 3.6
      sfr_ml_min: 50

File: cmp_sim/data/validation/datasets/us8142675b2_pt_alumina_pressure_sweep.yaml
# Blanket Pt (platinum) CMP — ONE fixed slurry (Composition P), pure DOWN-FORCE sweep
# at 2 / 4 / 6 / 7 psi with platen speed, carrier speed and flow rate held constant.
# Printed patent example table (no digitization).
#
# This is the cleanest single-axis Preston pressure test in this set: the ONLY thing that
# changes between the four conditions is the down force.

source: >
  Entegris/ATMI (Advanced Technology Materials, Inc.), "Compositions for chemical-mechanical
  planarization of noble-metal-featured substrates, associated methods, and substrates
  produced thereby", US Patent 8,142,675 B2, granted 2012-03-27.
  Free full text: https://www.freepatentsonline.com/8142675.html
  Numbers transcribed from: TABLE P ("Processes and Removal Rates" for Composition P).
  The table prints a "Process" string in the patent's own notation
  down force[psi] / platen speed[rpm] / carrier speed[rpm] / flow[ml/min]
  and a "Pt Removal Rate (A/min)" column:
      2/200/18/70  ->   220
      4/200/18/70  ->   470
      6/200/18/70  ->   750
      7/200/18/70  -> 1,020
  Composition P (TABLE XVI): 6 wt % alpha-alumina abrasive (CR-30), 0.1 mol/1 kg periodic
  acid (H5IO6), 0.1 wt % ammonium chloride (NH4Cl), balance DI water; pH range about 1.5-2.
  Tool: IPEC 576 polisher with a Thomas West XY pad.
  ⭐ Cross-check: the running text immediately after TABLE P repeats the same four numbers
  in prose — "Composition provides Pt removal rates of 220 A/min, 470 A/min, 750 A/min, and
  1,020 A/min, respectively" — so the table values are confirmed twice in the document.

film: other              # platinum (noble metal). Not oxide/Cu/W.
pack: oxide_silica       # PLACEHOLDER: there is no Pt pack. Retarget before scoring, or
                         # treat this file as rank-only (see notes).
in_scope: true           # noble-metal CMP on a semiconductor substrate (Pt electrode / BPSG)
used_for_calibration: false

wafer_radius_m: 0.100    # wafer size not stated in the patent; IPEC 576 is a 200 mm class
                         # tool, so 100 mm radius is the tool-default assumption, not a
                         # printed value.
center_offset_m: 0.200   # r_cc not stated in the patent; base value used.

# ── Units ──────────────────────────────────────────────────────────────────
#  Patent prints Angstrom/min. nm/min = (Å/min) / 10. Original kept in
#  measured_mrr_angstrom_per_min.
# ── Kinematics ─────────────────────────────────────────────────────────────
#  Platen (table) speed 200 rpm and carrier speed 18 rpm are PRINTED and are the same in
#  all four rows, so rpm_platen=200 and rpm_wafer=18 everywhere.
# ── Chemistry: identical in all four rows ──────────────────────────────────
#  Same Composition P, same 70 ml/min flow. Recorded in overrides so the fit groups them.

conditions:
  - label: "Composition P, 2 psi, 200 rpm platen / 18 rpm carrier, 70 ml/min"
    pressure_psi: 2.0
    rpm_platen: 200.0
    rpm_wafer: 18.0
    mrr_nm_per_min: 22.0
    measured_mrr_angstrom_per_min: 220
    read_method: table
    overrides:
      sfr_ml_min: 70
      abrasive_wt_pct: 6.0
      slurry_ph: 1.75
  - label: "Composition P, 4 psi, 200 rpm platen / 18 rpm carrier, 70 ml/min"
    pressure_psi: 4.0
    rpm_platen: 200.0
    rpm_wafer: 18.0
    mrr_nm_per_min: 47.0
    measured_mrr_angstrom_per_min: 470
    read_method: table
    overrides:
      sfr_ml_min: 70
      abrasive_wt_pct: 6.0
      slurry_ph: 1.75
  - label: "Composition P, 6 psi, 200 rpm platen / 18 rpm carrier, 70 ml/min"
    pressure_psi: 6.0
    rpm_platen: 200.0
    rpm_wafer: 18.0
    mrr_nm_per_min: 75.0
    measured_mrr_angstrom_per_min: 750
    read_method: table
    overrides:
      sfr_ml_min: 70
      abrasive_wt_pct: 6.0
      slurry_ph: 1.75
  - label: "Composition P, 7 psi, 200 rpm platen / 18 rpm carrier, 70 ml/min"
    pressure_psi: 7.0
    rpm_platen: 200.0
    rpm_wafer: 18.0
    mrr_nm_per_min: 102.0
    measured_mrr_angstrom_per_min: 1020
    read_method: table
    overrides:
      sfr_ml_min: 70
      abrasive_wt_pct: 6.0
      slurry_ph: 1.75

notes: >
  Swept axis: down force only — 2 / 4 / 6 / 7 psi. Speed, flow, pad, tool and slurry are
  identical in all four rows. All four (pressure, rpm) pairs are distinct because the
  pressure differs. This is the purest Preston pressure-linearity probe in this batch.

  Preston check on the raw numbers: rate/pressure = 110, 117.5, 125, 145.7 Å/min per psi.
  Slightly SUPER-linear in pressure (ratio rises ~32% from 2 to 7 psi) rather than the
  constant that Preston predicts. Useful as a sensitivity target: a pure P^1 model will
  underpredict the 7 psi point relative to the 2 psi point.

  ⚠ Film is platinum, not oxide/Cu/W. There is no Pt parameter pack in the repo, so `pack`
  is set to oxide_silica as a placeholder. Absolute MRR from that pack is meaningless here;
  use this dataset for RANK/shape agreement along the pressure axis only, or add a Pt pack
  first. The slurry is 6 wt% alpha-alumina in strongly acidic (pH ~1.75) periodic-acid /
  ammonium-chloride chemistry — nothing like a silica oxide slurry.

  ⚠ slurry_ph 1.75 is the midpoint of the patent's printed range "about 1.5 to about 2";
  the patent does not print a single measured pH for Composition P. Flagged here so it is
  never mistaken for a measured value. (Sister compositions N and O in the same patent do
  print a single pH of 1.6.)

  ⚠ Not stated by the patent: wafer diameter, pad groove pattern details, polish time,
  number of replicates, error bars. No uncertainty field is given.

  Related family members exist (US7,524,346 and US7,968,465 share this specification).
  TABLE P appears in US8,142,675; cite that number to avoid double-counting the family.
