Repository: khleecnce/cmp-sim

# CMP-Sim
A physics-based simulator for **Chemical Mechanical Planarization**. Given a
slurry formulation, a pad, a conditioner and tool settings, it predicts what a
supplier or fab would otherwise have to measure: removal rate, within-wafer
non-uniformity, the radial profile, dishing and erosion on patterned wafers,
pad-life drift, and a scratch-risk index.

Every number it uses carries a source. Every number it cannot source is `null`
with a `TODO(owner)` rather than a plausible-looking invention, and every result
carries the warnings that tell you where not to trust it.

**Feed it your own measurements and the model re-fits itself** — see
[Learning from your own data](#learning-from-your-own-data). It opens only the
physical factors your data can actually identify, locks the rest, and tells you
which experiment to run next.

Each **film** and each **abrasive type** is learned separately, never pooled —
the differences between them are too large to average. See
[the 3D tool view](#the-3d-tool-view-tool) for the click-to-enter-data UI, and
[Abrasive type](#abrasive-type-ceria-is-not-silica-but-harder) for why ceria and
silica cannot share a term.

## Run it

```bash
git clone https://github.com/khleecnce/cmp-sim && cd cmp-sim
python3 -m venv .venv && .venv/bin/pip install --upgrade pip setuptools
.venv/bin/pip install -e ".[dev]"
.venv/bin/python -m pytest -q          # 567 tests
.venv/bin/python -m cmp_sim.api        # web UI at http://127.0.0.1:8765
```

macOS: double-click `CMP-Sim.command` instead.

# one recipe in, one JSON result out
.venv/bin/cmp-sim run examples/oxide_baseline.yaml --out result.json

# fit the model to your own measurements
.venv/bin/cmp-sim fit examples/oxide_baseline.yaml mylog.csv

# score against EVERY measured point, not just the P*V sweeps
.venv/bin/cmp-sim accuracy                     # all 320 points, all axes
.venv/bin/cmp-sim accuracy --axis slurry_ph    # one axis at a time
.venv/bin/cmp-sim accuracy --json              # machine-readable

#                 its data (see below)

#   POST /api/simulate   one run           GET /api/meta   films, packs, profiles

#   POST /api/sweep      vary one input    GET /api/accuracy  measured error

### Tungsten is super-Prestonian, and that is a measurement, not a miss

EP3161098B1's W error (40.2%) is the most informative number in the table,
because the same patent measured TEOS **on the same wafers, with the same
slurry, over the same pressure axis**:

| 1.5 → 3.0 psi (a 2× pressure change) | rate ratio |
|---|---|
| TEOS (oxide) | 1.82× … 2.17× — Preston predicts 2.00× |
| W | 2.06× … 5.69× |

Because the oxide leg sits on Preston, the tungsten leg's 5.69× cannot be blamed
on the tool, the pad, or the pressure calibration. W's rate is limited by its
passivating WOx film: more pressure strips passivation faster, which feeds back
into the chemical term — a feedback oxide does not have.

This is the clearest data-level support in the repo for the owner's requirement
that **each film be learned separately**. A single global pressure exponent
cannot be right for both films at once, and the 40.2% is the size of the error
it produces when forced.

### The two datasets that fail, and why they are kept

**US6918821B2 (Cu, 44%) is a counter-example on purpose.** At 1.5 psi the
measured rate *falls* as speed rises (425 → 419 → 250 Å/min from 60 to 200 rpm),
the opposite of `MRR ~ P·V`; at 4 psi it climbs steeply. Fitted separately, the
4 psi branch alone gives **13.4%** and the 1.5 psi branch **60.3%** — no single
`Kp` can serve both, so the joint fit lands between them at 44.1%.

The reason to keep it is that **the model predicts its own failure.** The regime
detector computes λ = h_film / roughness from pressure, speed, pad and flow
alone — it never sees a measured rate — and flags exactly one of the six
conditions as leaving boundary lubrication:

| condition | λ | regime | measured |
|---|---:|---|---|
| 1.5 psi, 60 rpm | 0.37 | boundary | 425 |
| 1.5 psi, 120 rpm | 0.75 | boundary | 419 |
| **1.5 psi, 200 rpm** | **1.24** | **mixed** | **250 — the collapse** |
| 4.0 psi, 60/120/200 rpm | 0.14–0.47 | boundary | 594 / 1384 / 1636 |

The λ thresholds are Bhushan's standard tribology boundaries, not tuned here.
The patent corroborates it independently: its own inventive pads A, B and C do
**not** invert at 1.5 psi (pad A: 874 → 1293 → 1439 Å/min); only the
conventional IC1000 comparison pad does, which is the patent's whole thesis.
A test asserts this dataset keeps failing, so nobody can quietly tune `Kp` to it.

**SiC (32%) is chemically rate-limited.** In that DOE the factor ranking is pH >
head rpm > CeO₂ > pressure, and pump flow and polish time outrank composition
entirely. A mechanical `P·V` law cannot explain it, whatever `Kp` you choose.

File: legacy/validation/datasets/entegris2022_us20220315802a1_sic_alumina_conc.yaml
# Entegris/UF -- SiC CMP, oxide nanoparticle concentration-removal rate series (patent example, printed table)
#
# source: US20220315802A1 "Suspension for chemical mechanical planarization (CMP) and
#       method employing same" (Entegris Inc / University of Florida Research
#       Foundation), Table 1 (Google Patents full text, confirmed 2026-09-09)
# patent status: published application, free full text, no copyright issue
#
# WARNING scope note: this pack's (sic_ceria_h2o2) chemistry pH term (_ph_softening_term)
#   only activates when abrasive=='ceria' (sim/chemistry.py:199). The abrasive here is
#   alumina/zirconia, not ceria, so the chemistry pH term is NOT tested by this data.
#   However the mechanical kappa factor's abrasive_wt_pct concentration term
#   (sim/factors.py:324) is a general mechanical contact model independent of abrasive
#   chemistry (indentation depth ~ 1/R, MRR ~ kappa), so this data CAN test the
#   direction of kappa's ranking response to concentration. Marked in_scope: true,
#   with this boundary noted in scope_note. Measured trend: concentration increase ->
#   MRR DECREASES (temperature also decreases) -- consistent with indentation-limited
#   regime (delta_p ~ 1/R, more particles -> lower load per particle), but the pack's
#   current abrasive_conc_exponent default (+1/3, surface-area limit, MRR increases
#   with concentration) predicts the OPPOSITE direction. This dataset exposes that mismatch.
#
# unit conversion: original micrometer/hr -> nm/min: x1000/60 = x16.667
doi: "US20220315802A1 (Google Patents, Table 1 alumina series)"
source: "Entegris Inc / U. Florida, US20220315802A1, Table 1 -- SiC CMP, alumina nanoparticle conc. vs removal rate, 4 wt% KMnO4 + 0.5 wt% nitrate salts, pH 2.3"
read_method: table
pack: sic_ceria_h2o2
in_scope: true
scope_note: "Chemistry mismatch (alumina vs pack's ceria) -- tests kappa mechanical concentration term only, not chi (pH) chemistry term. See header above."
used_for_calibration: false
# ⚠ 2026-09-11: 이 데이터셋이 sic_ceria_h2o2의 abrasive_conc_exponent(-0.406) 출처이기도 하다
#   (knowledge/cmp/sic-alumina-concentration-negative-exponent-entegris.md §3,§6).
#   qa_loop.py F4 감사가 "used_for_calibration 누락" ⚠를 띄우지만, 다른 팩도 같은 패턴
#   (tw202115224a_cu_abrasive_size_pressure → cu_h2o2_bta, us8070843b2_w_h2o2_series →
#   w_fe_oxidizer)에서 동일하게 false로 유지 중이다 — 이 저장소의 기존 관행과 일치시켜
#   false를 유지한다. F4는 경고(⚠)이고 F1/F3처럼 격리를 강제하지 않는다. 세 팩 모두의
#   캘리브레이션-검증 분리를 일관되게 다시 정리하는 것은 별도 과제로 남긴다(미검증).
calibration_contact:
  - param: abrasive_conc_exponent
    pack: sic_ceria_h2o2
    what: >
      knowledge/params/sic_ceria_h2o2.yaml의 abrasive_conc_exponent(-0.406) note —
      "SiC+알루미나 직접 실측(US20220315802A1 Table 1, n=5, 0.1~5wt%)에서 로그-로그
      회귀로 지수 -0.406 확인" — 이 데이터셋(Table 1)에서 그대로 도출했다(위
      2026-09-11 주석과 동일 사실).
    axis: abrasive_wt_pct

conditions:
  - label: "Table1-1: Al2O3 0.1wt%"
    mrr_nm_per_min: 96.67
    measured_mrr_um_per_hour: 5.8
    pressure_psi: 1.0
    rpm_platen: 60
    rpm_wafer: 60
    overrides:
      abrasive_wt_pct: 0.1
      slurry_ph: 2.3
  - label: "Table1-2: Al2O3 0.2wt%"
    mrr_nm_per_min: 86.67
    measured_mrr_um_per_hour: 5.2
    pressure_psi: 1.0
    rpm_platen: 60
    rpm_wafer: 60
    overrides:
      abrasive_wt_pct: 0.2
      slurry_ph: 2.3
  - label: "Table1-3: Al2O3 0.5wt%"
    mrr_nm_per_min: 75.0
    measured_mrr_um_per_hour: 4.5
    pressure_psi: 1.0
    rpm_platen: 60
    rpm_wafer: 60
    overrides:
      abrasive_wt_pct: 0.5
      slurry_ph: 2.3
  - label: "Table1-4: Al2O3 1wt%"
    mrr_nm_per_min: 51.67
    measured_mrr_um_per_hour: 3.1
    pressure_psi: 1.0
    rpm_platen: 60
    rpm_wafer: 60
    overrides:
      abrasive_wt_pct: 1.0
      slurry_ph: 2.3
  - label: "Table1-5: Al2O3 5wt%"
    mrr_nm_per_min: 20.0
    measured_mrr_um_per_hour: 1.2
    pressure_psi: 1.0
    rpm_platen: 60
    rpm_wafer: 60
    overrides:
      abrasive_wt_pct: 5.0
      slurry_ph: 2.3

File: legacy/validation/datasets/gong2024_4hsic_alumina_kmno4_L25.yaml
# Gong et al. 2024 — 4H-SiC(0001) Si면 CMP, 알루미나/KMnO4 산성 슬러리 L25 직교표(5수준 3인자)
#
# 출처: Gong J., Wang W., Liu W., Song Z., "Polishing Mechanism of CMP 4H-SiC Crystal
#       Substrate (0001) Si Surface Based on an Alumina (Al2O3) Abrasive",
#       Materials 17(3) 679, 2024. doi:10.3390/ma17030679 (MDPI, CC-BY 오픈액세스)
# 읽은 방법: 로컬 코퍼스 전문 XML(data/corpus/fulltext/doi_10.3390_ma17030679.xml)의
#       <table-wrap> Table 2 를 직접 파싱해 옮겼다(그래프 판독 아님, 인쇄된 표).
#
# 고정 조건(Table 1): 2인치 4H-SiC, Bruker CP-4, Suba 800 패드, 하중 4 psi,
#       헤드 100 rpm / 플래튼 90 rpm, 유량 90 mL/min, 60 min, 알루미나 입경 500 nm,
#       pH 는 HNO3/KOH 로 조정, 산화제는 과망간산염(KMnO4).
# 변수 3축: pH 2/3/4/5/6 · 산화제 1/2/3/4/5 wt% · 연마입자 1/2/3/4/5 wt%
#
# ⚠ 단위 변환: 원문은 μm/h. 하네스는 nm/min 을 기대하므로 ×1000/60 했다.
#   원문값은 measured_mrr_um_per_hour 에 함께 남긴다.
#
# ⚠ 원문 내부 불일치(그대로 기록): 본문은 최적 조합을 "pH=4" 라 쓰지만 같은 논문
#   Table 3 의 k 값은 pH=5 가 최대(0.7113)이고 pH=4 는 0.6316 이다. 우리는 Table 2 의
#   원 측정값만 쓰므로 이 불일치는 데이터에 영향이 없다. 미검증 사유로 남긴다.

doi: "10.3390/ma17030679"
source: "Gong et al., Materials 17(3) 679 (2024), doi:10.3390/ma17030679, Table 2 — 4H-SiC CMP L25 직교표(pH×KMnO4 wt%×Al2O3 wt%), MDPI CC-BY"
read_method: table
pack: sic_alumina_kmno4
in_scope: true
used_for_calibration: true
scope_note: >
  ⚠ 2026-09-19 (학습총괄): **used_for_calibration 을 false → true 로 뒤집었다.**
  이 표(Table 2)의 KMnO4 주효과 5점에서 팩의 `oxidizer_langmuir_K`(2.28 1/wt%)를
  역산했기 때문이다 — 계수를 뽑은 데이터로 성능을 주장하면 자기 답안지 채점이다
  (QA F4). 그 역산 근거는 knowledge/chemistry/sic-kmno4-oxidant-adsorption-kinetics.md,
  팩 반영은 knowledge/params/sic_alumina_kmno4.yaml 의 oxidizer_langmuir_K note.
  이 뒤집기로 이 데이터셋은 held-out 집계에서 빠지며, **이 팩의 독립 검증은 이제
  0건**이다 — 그 사실을 숨기지 않고 여기에 적는다. 이 팩의 held-out 을 되살리려면
  Gong 2024 가 아닌 다른 4H-SiC×알루미나×KMnO4 문헌이 필요하다(다음 회차 발주 대상).

  (아래는 뒤집기 이전의 기록 — 일부는 그 뒤 해소됐다.)
  재료계 일치(4H-SiC Si면 + 알루미나 연마입자 + KMnO4 산화제 + 산성 pH) — 판정#49-B 로
  분리한 sic_alumina_kmno4 팩과 같은 레짐이다. 당시에는 이 팩에 (a) KMnO4 산화제
  형상항이 없고(판정#50 에서 종 게이트로 H2O2 Langmuir 상속을 차단, 자체 형상은 갭),
  (b) 연마입자가 세리아가 아니라 pH 화학항(_ph_softening_term)이 켜지지 않았다.
  그 뒤 (a) 는 이 표 자체로 채워졌고(=이 뒤집기의 이유), pH 축은 판정#61 이
  SiC×산성 KMnO4 전용 항(_ph_sic_kmno4_acidic_term, Chen 2020)으로 따로 채웠다.
  입경은 판정#62 가 원문 500 nm 를 팩에 자기선언해 해소했다.
notes: >
  L25(5^3) 직교표라 각 수준이 5회씩 반복되고 세 인자가 균형 배치돼 있다. 원문 극차분석
  R 값은 산화제(0.1717) > pH(0.1104) > 연마입자(0.0978) 순으로, 우리 모델에서 죽어 있는
  축이 실측상 가장 지배적이라는 뜻이다. 절대 MRR 은 0.46~0.83 μm/h(7.7~13.8 nm/min)
  좁은 구간에 몰려 있어 순위 검정이 노이즈에 민감하다는 점도 함께 기록한다.

conditions:
  - label: "T2-01: pH2 KMnO4 1wt% Al2O3 1wt%"
    mrr_nm_per_min: 8.6867
    measured_mrr_um_per_hour: 0.5212
    roughness_ra_nm: 0.348
    pressure_psi: 4.0
    rpm_platen: 90
    rpm_wafer: 100
    overrides:
      abrasive_wt_pct: 1
      oxidizer_wt_pct: 1
      slurry_ph: 2
      sfr_ml_min: 90
      abrasive_size_nm: 500
  - label: "T2-02: pH2 KMnO4 2wt% Al2O3 3wt%"
    mrr_nm_per_min: 12.7750
    measured_mrr_um_per_hour: 0.7665
    roughness_ra_nm: 1.277
    pressure_psi: 4.0
    rpm_platen: 90
    rpm_wafer: 100
    overrides:
      abrasive_wt_pct: 3
      oxidizer_wt_pct: 2
      slurry_ph: 2
      sfr_ml_min: 90
      abrasive_size_nm: 500
  - label: "T2-03: pH2 KMnO4 3wt% Al2O3 5wt%"
    mrr_nm_per_min: 13.2867
    measured_mrr_um_per_hour: 0.7972
    roughness_ra_nm: 0.365
    pressure_psi: 4.0
    rpm_platen: 90
    rpm_wafer: 100
    overrides:
      abrasive_wt_pct: 5
      oxidizer_wt_pct: 3
      slurry_ph: 2
      sfr_ml_min: 90
      abrasive_size_nm: 500
  - label: "T2-04: pH2 KMnO4 4wt% Al2O3 2wt%"
    mrr_nm_per_min: 8.1767
    measured_mrr_um_per_hour: 0.4906
    roughness_ra_nm: 0.122
    pressure_psi: 4.0
    rpm_platen: 90
    rpm_wafer: 100
    overrides:
      abrasive_wt_pct: 2
      oxidizer_wt_pct: 4
      slurry_ph: 2
      sfr_ml_min: 90
      abrasive_size_nm: 500
  - label: "T2-05: pH2 KMnO4 5wt% Al2O3 4wt%"
    mrr_nm_per_min: 10.7317
    measured_mrr_um_per_hour: 0.6439
    roughness_ra_nm: 0.113
    pressure_psi: 4.0
    rpm_platen: 90
    rpm_wafer: 100
    overrides:
      abrasive_wt_pct: 4
      oxidizer_wt_pct: 5
      slurry_ph: 2
      sfr_ml_min: 90
      abrasive_size_nm: 500
  - label: "T2-06: pH3 KMnO4 1wt% Al2O3 5wt%"
    mrr_nm_per_min: 9.1983
    measured_mrr_um_per_hour: 0.5519
    roughness_ra_nm: 0.248
    pressure_psi: 4.0
    rpm_platen: 90
    rpm_wafer: 100
    overrides:
      abrasive_wt_pct: 5
      oxidizer_wt_pct: 1
      slurry_ph: 3
      sfr_ml_min: 90
      abrasive_size_nm: 500
  - label: "T2-07: pH3 KMnO4 2wt% Al2O3 2wt%"
    mrr_nm_per_min: 7.6650
    measured_mrr_um_per_hour: 0.4599
    roughness_ra_nm: 0.311
    pressure_psi: 4.0
    rpm_platen: 90
    rpm_wafer: 100
    overrides:
      abrasive_wt_pct: 2
      oxidizer_wt_pct: 2
      slurry_ph: 3
      sfr_ml_min: 90
      abrasive_size_nm: 500
  - label: "T2-08: pH3 KMnO4 3wt% Al2O3 4wt%"
    mrr_nm_per_min: 11.7533
    measured_mrr_um_per_hour: 0.7052
    roughness_ra_nm: 0.355
    pressure_psi: 4.0
    rpm_platen: 90
    rpm_wafer: 100
    overrides:
      abrasive_wt_pct: 4
      oxidizer_wt_pct: 3
      slurry_ph: 3
      sfr_ml_min: 90
      abrasive_size_nm: 500
  - label: "T2-09: pH3 KMnO4 4wt% Al2O3 1wt%"
    mrr_nm_per_min: 10.7317
    measured_mrr_um_per_hour: 0.6439
    roughness_ra_nm: 0.123
    pressure_psi: 4.0
    rpm_platen: 90
    rpm_wafer: 100
    overrides:
      abrasive_wt_pct: 1
      oxidizer_wt_pct: 4
      slurry_ph: 3
      sfr_ml_min: 90
      abrasive_size_nm: 500
  - label: "T2-10: pH3 KMnO4 5wt% Al2O3 3wt%"
    mrr_nm_per_min: 10.7317
    measured_mrr_um_per_hour: 0.6439
    roughness_ra_nm: 1.358
    pressure_psi: 4.0
    rpm_platen: 90
    rpm_wafer: 100
    overrides:
      abrasive_wt_pct: 3
      oxidizer_wt_pct: 5
      slurry_ph: 3
      sfr_ml_min: 90
      abrasive_size_nm: 500
  - label: "T2-11: pH4 KMnO4 1wt% Al2O3 4wt%"
    mrr_nm_per_min: 8.1767
    measured_mrr_um_per_hour: 0.4906
    roughness_ra_nm: 0.176
    pressure_psi: 4.0
    rpm_platen: 90
    rpm_wafer: 100
    overrides:
      abrasive_wt_pct: 4
      oxidizer_wt_pct: 1
      slurry_ph: 4
      sfr_ml_min: 90
      abrasive_size_nm: 500
  - label: "T2-12: pH4 KMnO4 2wt% Al2O3 1wt%"
    mrr_nm_per_min: 11.7533
    measured_mrr_um_per_hour: 0.7052
    roughness_ra_nm: 0.809
    pressure_psi: 4.0
    rpm_platen: 90
    rpm_wafer: 100
    overrides:
      abrasive_wt_pct: 1
      oxidizer_wt_pct: 2
      slurry_ph: 4
      sfr_ml_min: 90
      abrasive_size_nm: 500
  - label: "T2-13: pH4 KMnO4 3wt% Al2O3 3wt%"
    mrr_nm_per_min: 8.6867
    measured_mrr_um_per_hour: 0.5212
    roughness_ra_nm: 1.828
    pressure_psi: 4.0
    rpm_platen: 90
    rpm_wafer: 100
    overrides:
      abrasive_wt_pct: 3
      oxidizer_wt_pct: 3
      slurry_ph: 4
      sfr_ml_min: 90
      abrasive_size_nm: 500
  - label: "T2-14: pH4 KMnO4 4wt% Al2O3 5wt%"
    mrr_nm_per_min: 11.7533
    measured_mrr_um_per_hour: 0.7052
    roughness_ra_nm: 0.129
    pressure_psi: 4.0
    rpm_platen: 90
    rpm_wafer: 100
    overrides:
      abrasive_wt_pct: 5
      oxidizer_wt_pct: 4
      slurry_ph: 4
      sfr_ml_min: 90
      abrasive_size_nm: 500
  - label: "T2-15: pH4 KMnO4 5wt% Al2O3 2wt%"
    mrr_nm_per_min: 12.2633
    measured_mrr_um_per_hour: 0.7358
    roughness_ra_nm: 2.468
    pressure_psi: 4.0
    rpm_platen: 90
    rpm_wafer: 100
    overrides:
      abrasive_wt_pct: 2
      oxidizer_wt_pct: 5
      slurry_ph: 4
      sfr_ml_min: 90
      abrasive_size_nm: 500
  - label: "T2-16: pH5 KMnO4 1wt% Al2O3 3wt%"
    mrr_nm_per_min: 8.6867
    measured_mrr_um_per_hour: 0.5212
    roughness_ra_nm: 0.225
    pressure_psi: 4.0
    rpm_platen: 90
    rpm_wafer: 100
    overrides:
      abrasive_wt_pct: 3
      oxidizer_wt_pct: 1
      slurry_ph: 5
      sfr_ml_min: 90
      abrasive_size_nm: 500
  - label: "T2-17: pH5 KMnO4 2wt% Al2O3 5wt%"
    mrr_nm_per_min: 11.7533
    measured_mrr_um_per_hour: 0.7052
    roughness_ra_nm: 0.766
    pressure_psi: 4.0
    rpm_platen: 90
    rpm_wafer: 100
    overrides:
      abrasive_wt_pct: 5
      oxidizer_wt_pct: 2
      slurry_ph: 5
      sfr_ml_min: 90
      abrasive_size_nm: 500
  - label: "T2-18: pH5 KMnO4 3wt% Al2O3 2wt%"
    mrr_nm_per_min: 11.7533
    measured_mrr_um_per_hour: 0.7052
    roughness_ra_nm: 0.408
    pressure_psi: 4.0
    rpm_platen: 90
    rpm_wafer: 100
    overrides:
      abrasive_wt_pct: 2
      oxidizer_wt_pct: 3
      slurry_ph: 5
      sfr_ml_min: 90
      abrasive_size_nm: 500
  - label: "T2-19: pH5 KMnO4 4wt% Al2O3 4wt%"
    mrr_nm_per_min: 13.7967
    measured_mrr_um_per_hour: 0.8278
    roughness_ra_nm: 0.149
    pressure_psi: 4.0
    rpm_platen: 90
    rpm_wafer: 100
    overrides:
      abrasive_wt_pct: 4
      oxidizer_wt_pct: 4
      slurry_ph: 5
      sfr_ml_min: 90
      abrasive_size_nm: 500
  - label: "T2-20: pH5 KMnO4 5wt% Al2O3 1wt%"
    mrr_nm_per_min: 13.2867
    measured_mrr_um_per_hour: 0.7972
    roughness_ra_nm: 1.97
    pressure_psi: 4.0
    rpm_platen: 90
    rpm_wafer: 100
    overrides:
      abrasive_wt_pct: 1
      oxidizer_wt_pct: 5
      slurry_ph: 5
      sfr_ml_min: 90
      abrasive_size_nm: 500
  - label: "T2-21: pH6 KMnO4 1wt% Al2O3 2wt%"
    mrr_nm_per_min: 9.7083
    measured_mrr_um_per_hour: 0.5825
    roughness_ra_nm: 0.268
    pressure_psi: 4.0
    rpm_platen: 90
    rpm_wafer: 100
    overrides:
      abrasive_wt_pct: 2
      oxidizer_wt_pct: 1
      slurry_ph: 6
      sfr_ml_min: 90
      abrasive_size_nm: 500
  - label: "T2-22: pH6 KMnO4 2wt% Al2O3 4wt%"
    mrr_nm_per_min: 12.2633
    measured_mrr_um_per_hour: 0.7358
    roughness_ra_nm: 0.264
    pressure_psi: 4.0
    rpm_platen: 90
    rpm_wafer: 100
    overrides:
      abrasive_wt_pct: 4
      oxidizer_wt_pct: 2
      slurry_ph: 6
      sfr_ml_min: 90
      abrasive_size_nm: 500
  - label: "T2-23: pH6 KMnO4 3wt% Al2O3 1wt%"
    mrr_nm_per_min: 11.2417
    measured_mrr_um_per_hour: 0.6745
    roughness_ra_nm: 0.21
    pressure_psi: 4.0
    rpm_platen: 90
    rpm_wafer: 100
    overrides:
      abrasive_wt_pct: 1
      oxidizer_wt_pct: 3
      slurry_ph: 6
      sfr_ml_min: 90
      abrasive_size_nm: 500
  - label: "T2-24: pH6 KMnO4 4wt% Al2O3 3wt%"
    mrr_nm_per_min: 12.7750
    measured_mrr_um_per_hour: 0.7665
    roughness_ra_nm: 0.11
    pressure_psi: 4.0
    rpm_platen: 90
    rpm_wafer: 100
    overrides:
      abrasive_wt_pct: 3
      oxidizer_wt_pct: 4
      slurry_ph: 6
      sfr_ml_min: 90
      abrasive_size_nm: 500
  - label: "T2-25: pH6 KMnO4 5wt% Al2O3 5wt%"
    mrr_nm_per_min: 11.7533
    measured_mrr_um_per_hour: 0.7052
    roughness_ra_nm: 0.116
    pressure_psi: 4.0
    rpm_platen: 90
    rpm_wafer: 100
    overrides:
      abrasive_wt_pct: 5
      oxidizer_wt_pct: 5
      slurry_ph: 6
      sfr_ml_min: 90
      abrasive_size_nm: 500

File: legacy/validation/datasets/ihnfeldt2008_cu_alumina_ph_oxidizer_chelator.yaml
# 구리 CMP — Ihnfeldt 2008 UCSD 박사논문 Table 6.2 (pH × 산화제 × 첨가제 조합, 알루미나)
source: >
  T. Ihnfeldt, "Copper Chemical Mechanical Polishing: The Effects of Slurry
  Chemistry on Copper Surface Nanohardness, Alumina Agglomeration, and Material
  Removal Rate", Ph.D. dissertation, University of California San Diego, 2008.
  같은 실험의 학술지판(공정 조건·측정오차 독립 재확인용):
  R. V. Ihnfeldt and J. B. Talbot, "Modeling Copper CMP Material Removal Rates
  Using Copper Surface Nanohardness", ECS Transactions 13(4) 43-49, 2008.
  doi:10.1149/1.2912977 — 전문 확보: papers/ihnfeldt2008-jes-modeling-cu-cmp-nanohardness.pdf
  전문 로컬 보관: papers/ihnfeldt2008-ucsd-dissertation-cu-cmp-alumina-colloidal.pdf
  (텍스트 추출본 .txt 동반, corpus doc_id local:f26fd2cd11ef)
  옮긴 곳: Table 6.2 "Experimental MRR and Luo and Dornfeld model predictions of MRR
  using various slurries at different pH" 의 **Experimental MRR (±14 nm/min)** 열
  (read_method: table — 인쇄값, 그래프 판독 아님). 슬러리 조성은 같은 논문
  Table 4.2 / Table 6.1 각주 a)~f) 목록.

  고정 공정(원문 §4.5.2, 전 실험 동일): Toyoda Machine Works SP46 회전식 CMP,
  IC1000 패드(22 inch, Rohm and Haas), 100 mm Si 웨이퍼에 스퍼터 Cu 1 µm /Ta 300 Å,
  **1.0 psi**(장비 최대), platen 30 rpm · wafer 30 rpm, 슬러리 150 mL/min, 2 min,
  질량감량법(Sartorius 1712 MP8, ±0.5 mg → MRR 불확도 ±14 nm/min).
  연마입자: Cabot 40 wt% α-alumina 를 희석비 0.1 → 4 wt%, 1차입경 20 nm /
  중위 aggregate 150 nm. pH 는 KOH/HNO3 로 조정.

used_for_calibration: false
in_scope: true
pack: cu_h2o2_bta

# ── 조건 선정 규칙(결과를 보기 전에 선언) ────────────────────────────
# 원문 Table 6.2 는 6개 조성 × 3 pH = 18 조건이다. 그 중 **실측 MRR 이 원문이
# 스스로 명시한 측정 불확도(±14 nm/min)를 넘는 조건만** 등록한다. 이유:
#  · 4·4·0·2·9·8·0·11·2·9·8 nm/min 같은 값들은 0 과 구분되지 않으며 서로의
#    순위도 구분되지 않는다(불확도가 값보다 크다). 순위 지표에 넣으면 잡음으로
#    ρ 를 흔들 뿐 모델에 대해 아무것도 검증하지 못한다.
#  · 이 규칙은 관측 불확도만 쓰고 **우리 예측값을 참조하지 않는다** — 결과를 보고
#    고른 부분집합이 아니다(자기채점 회피).
# 남은 7 조건: 조성 b(pH 10.0) · c(2) · d(3) · e(pH 10.8).
# 제외된 11 조건 중 조성 f(EDTA 계) 전 3점은 이 팩에 EDTA 축이 없어 어차피 범위 밖이고,
# 조성 a(KNO3 단독, 산화제·착화제 없음) 전 3점은 화학이 전부 꺼진 조건이다.
#
# ⚠ 미모델링/근사 선언:
#  · SDS(0.1 mM ≈ 28.8 ppm, 조성 e)는 이 팩에 계면활성제 축이 없어 미반영.
#  · 알루미나 응집체 크기(Table 6.1: 341~1930 nm)는 조성마다 다르지만 override 하지
#    않았다 — 이 팩의 `abrasive_size_exponent` 가 0(판정#1 null 결과)이라 어떤 값을
#    넣어도 예측이 바뀌지 않으므로, 넣으면 '반영한 척'이 된다.
#  · 1.0 psi 는 다마신 Cu CMP(2~4 psi)보다 낮고 팩 Kp 역산 앵커 범위 밖이다 —
#    절대값은 보지 않고 순위만 본다.
#  · BTA 0.01 wt% → 0.8395 mM (0.1 g/L ÷ 119.12 g/mol, 밀도 1.0 g/mL 가정).

conditions:
  - label: "b) glycine 0.1M, H2O2 0%, pH 10.0"
    overrides: {slurry_ph: 10.0, oxidizer_wt_pct: 0.0, chelator_M: 0.1,
                inhibitor_mM: 0.0, abrasive_wt_pct: 4.0}
    pressure_psi: 1.0
    rpm_platen: 30
    rpm_wafer: 30
    sfr_ml_min: 150
    mrr_nm_per_min: 15.0
    read_method: table
  - label: "c) glycine 0.1M, H2O2 0.1%, pH 8.3"
    overrides: {slurry_ph: 8.3, oxidizer_wt_pct: 0.1, chelator_M: 0.1,
                inhibitor_mM: 0.0, abrasive_wt_pct: 4.0}
    pressure_psi: 1.0
    rpm_platen: 30
    rpm_wafer: 30
    sfr_ml_min: 150
    mrr_nm_per_min: 287.0
    read_method: table
  - label: "c) glycine 0.1M, H2O2 0.1%, pH 10.0"
    overrides: {slurry_ph: 10.0, oxidizer_wt_pct: 0.1, chelator_M: 0.1,
                inhibitor_mM: 0.0, abrasive_wt_pct: 4.0}
    pressure_psi: 1.0
    rpm_platen: 30
    rpm_wafer: 30
    sfr_ml_min: 150
    mrr_nm_per_min: 350.0
    read_method: table
  - label: "d) glycine 0.1M, H2O2 2.0%, pH 3.0"
    overrides: {slurry_ph: 3.0, oxidizer_wt_pct: 2.0, chelator_M: 0.1,
                inhibitor_mM: 0.0, abrasive_wt_pct: 4.0}
    pressure_psi: 1.0
    rpm_platen: 30
    rpm_wafer: 30
    sfr_ml_min: 150
    mrr_nm_per_min: 113.0
    read_method: table
  - label: "d) glycine 0.1M, H2O2 2.0%, pH 8.3"
    overrides: {slurry_ph: 8.3, oxidizer_wt_pct: 2.0, chelator_M: 0.1,
                inhibitor_mM: 0.0, abrasive_wt_pct: 4.0}
    pressure_psi: 1.0
    rpm_platen: 30
    rpm_wafer: 30
    sfr_ml_min: 150
    mrr_nm_per_min: 289.0
    read_method: table
  - label: "d) glycine 0.1M, H2O2 2.0%, pH 10.0"
    overrides: {slurry_ph: 10.0, oxidizer_wt_pct: 2.0, chelator_M: 0.1,
                inhibitor_mM: 0.0, abrasive_wt_pct: 4.0}
    pressure_psi: 1.0
    rpm_platen: 30
    rpm_wafer: 30
    sfr_ml_min: 150
    mrr_nm_per_min: 166.0
    read_method: table
  - label: "e) glycine 0.1M, H2O2 0.1%, BTA 0.84mM, pH 10.8"
    overrides: {slurry_ph: 10.8, oxidizer_wt_pct: 0.1, chelator_M: 0.1,
                inhibitor_mM: 0.8395, abrasive_wt_pct: 4.0}
    pressure_psi: 1.0
    rpm_platen: 30
    rpm_wafer: 30
    sfr_ml_min: 150
    mrr_nm_per_min: 242.0
    read_method: table

notes: >
  이 데이터셋이 cu_h2o2_bta 에 대해 새로 묻는 것: **산화제 0 / 0.1 / 2.0 wt% 3 수준과
  pH 3 / 8.3 / 10 / 10.8 를 같은 장비·같은 연마입자에서 교차**한다. 특히
  조성 c(0.1 wt%) 대 d(2.0 wt%) 비교는 pH 8.3 에서 287 vs 289(무변화), pH 10.0 에서
  350 vs 166(0.474 배 감소), pH 3.0 에서 8(불확도 이하) vs 113(증가)로
  **산화제 효과의 부호가 pH 에 따라 바뀐다** — Miranda 2004(doi:10.1109/WMED.2004.1297359)
  가 pH 4/8 2×2 로 보인 반전을 pH 3/8.3/10 3 수준에서 독립 재확인한다.
  현행 `_oxidizer_term` 은 이 팩에서 억제형 단일 레짐이므로 이 데이터셋의 순위가
  안 맞으면 잡음이 아니라 pH×산화제 교호작용 부재의 신고로 읽어야 한다
  (EVIDENCE-RULES 판정#77·#88 계열).

File: legacy/validation/datasets/sic2023_shear_rheological_L9.yaml
# 4H-SiC 전단유동(SRP) 연마 — L9 직교배열 (압력 3수준 x 회전수 3수준 x 입도/농도)
source: >
  "Experimental Study on Shear Rheological Polishing of Si Surface of 4H-SiC Wafer",
  Micromachines 14(4), 900 (2023). doi:10.3390/mi14040900 — MDPI 오픈액세스, PMC10143364.
  Table 2(L9 배치)와 Table 3(결과, MRR nm/min)을 그대로 옮겼다.
  워크피스 회전수 20 r/min은 Table 1(SRP parameters)에서.

# 재료계: 4H-SiC + 전단유동 연마(SRP). 연마 방식 자체가 회전식 CMP와 다르다. 범위 밖.
in_scope: false
used_for_calibration: false
pack: oxide_silica

conditions:
  - label: "No.1: 9.05kPa, 70r/min, 0.5um 3wt%"
    pressure_psi: 1.3126
    rpm_wafer: 20
    rpm_platen: 70
    mrr_nm_per_min: 6.5
    read_method: table
  - label: "No.2: 10.19kPa, 80r/min, 0.5um 6wt%"
    pressure_psi: 1.4779
    rpm_wafer: 20
    rpm_platen: 80
    mrr_nm_per_min: 7.8
    read_method: table
  - label: "No.3: 11.32kPa, 90r/min, 0.5um 9wt%"
    pressure_psi: 1.6418
    rpm_wafer: 20
    rpm_platen: 90
    mrr_nm_per_min: 13.3
    read_method: table
  - label: "No.4: 11.32kPa, 80r/min, 1.0um 3wt%"
    pressure_psi: 1.6418
    rpm_wafer: 20
    rpm_platen: 80
    mrr_nm_per_min: 43.4
    read_method: table
  - label: "No.5: 9.05kPa, 90r/min, 1.0um 6wt%"
    pressure_psi: 1.3126
    rpm_wafer: 20
    rpm_platen: 90
    mrr_nm_per_min: 34.7
    read_method: table
  - label: "No.6: 10.19kPa, 70r/min, 1.0um 9wt%"
    pressure_psi: 1.4779
    rpm_wafer: 20
    rpm_platen: 70
    mrr_nm_per_min: 30.3
    read_method: table
  - label: "No.7: 10.19kPa, 90r/min, 1.5um 3wt%"
    pressure_psi: 1.4779
    rpm_wafer: 20
    rpm_platen: 90
    mrr_nm_per_min: 22.4
    read_method: table
  - label: "No.8: 11.32kPa, 70r/min, 1.5um 6wt%"
    pressure_psi: 1.6418
    rpm_wafer: 20
    rpm_platen: 70
    mrr_nm_per_min: 21.9
    read_method: table
  - label: "No.9: 9.05kPa, 80r/min, 1.5um 9wt%"
    pressure_psi: 1.3126
    rpm_wafer: 20
    rpm_platen: 80
    mrr_nm_per_min: 28.7
    read_method: table

notes: >
  압력(9.05/10.19/11.32 kPa)과 회전수(70/80/90 r/min)가 3수준씩 변하는 Preston형 스윕이지만
  다이아몬드 입도(0.5/1.0/1.5 um)와 농도(3/6/9 wt%)가 동시에 변한다.
  논문 자신의 S/N 분석에서 입도가 지배 인자이며 MRR이 입도에 대해 단봉(1.0um 최대)이다 —
  우리 모델에는 입도 항이 없으므로 이 데이터셋은 "기계항만으로 어디까지 가나"의 하한을 준다.
  CMP가 아니라 전단유동 연마(SRP)라 패드 접촉 기구가 다르다. 절대값 비교 부적합.

File: legacy/validation/datasets/su2011_procengr_6hsic_alumina_abrasive_conc.yaml
# 6H-SiC CMP -- 알루미나(백강옥) 연마입자 농도 vs MRR (독립 held-out, Entegris와 무관)
#
# ⚠ 판정#36(2026-09-15, EVIDENCE-RULES.md, knowledge/cmp/sic-abrasive-concentration-
#   regime-ruling.md): 이 데이터셋의 비단조(6g->8g 증가, 8g->10g 감소)가
#   sic_ceria_h2o2.yaml의 abrasive_conc_exponent(-0.406, 단조감소)와 정성 불일치하는
#   것은 코드 결함이 아니라 **레짐 분리**로 판정됨 — 이 논문의 연마입자는 백강옥
#   (white corundum, alpha-Al2O3, Mohs~9, 마이크론 W1.5급)인 반면 sic_ceria_h2o2의
#   실제 연마입자는 세리아(나노, Mohs<6)다. Entegris 특허(US20220315802A1) 원문이
#   Mohs<6(나노 산화물)과 Mohs>6(alpha-alumina 계열)를 스스로 별개 거동 레짐으로
#   명시([0043]/[0057]) — 이 축이 레짐 경계. abrasive_conc_exponent는 -0.406으로 불변.
#
# source: SU Jianxiu, DU Jiaxia, LIU Haina, LIU Xinglong, "Research on Material Removal
#   Rate of CMP 6H-SiC Crystal Substrate (0001) Si Surface Based on Abrasive Alumina
#   (Al2O3)", Procedia Engineering 24 (2011) 441-446. doi:10.1016/j.proeng.2011.11.2673
#   (Elsevier, papers/proeng-2011-11-2673-alumina-6h-sic.pdf 로컬 확보, fitz 텍스트 추출로
#   §3.3 본문에서 직접 확인 — 수치는 그래프(Fig.3)가 아니라 §3.3 서술 문장에 인쇄된 값)
#
# ⚠ 이 논문은 기존 sic_ceria_h2o2 팩 조사(2026-09-11 12:xx MASTER-PLAN 기록)에서 이미
#   검토됐으나, 그때는 **산화제(oxidant content) 축**만 시도했다(oxidizer_wt_pct/peak/curve_n이
#   팩에 없어 4점 자기회귀=calibration이 되는 문제로 보류). 이 파일은 같은 논문의 **다른 축인
#   연마입자(alumina) 농도(§3.3, 4/6/8/10g per 500mL)**를 쓴다 — 이 축은 sic_ceria_h2o2의
#   abrasive_conc_exponent(-0.406, 출처: entegris2022_us20220315802a1)와는 완전히 다른 1차
#   문헌이므로, Entegris 데이터가 그 파라미터의 유일한 출처이자 유일한 held-out이었던 순환
#   문제(판정#33)를 깬다. abrasive_conc_exponent 도출에 이 논문은 전혀 쓰이지 않았다
#   (knowledge/params/sic_ceria_h2o2.yaml 의 source는 entegris 노트뿐, 확인함).
#
# 재료계 주의: 6H-SiC + **알루미나(백강옥, W1.5 입도등급)** -- sic_ceria_h2o2 팩은 세리아 기준
#   (abrasive_size_nm=120, Chen2017 RSC 세리아 실측). 화학(세리아 vs 알루미나)도, 입경 스케일
#   (나노 vs 마이크론급 W1.5 입도등급, 원문에 정확한 nm값 미기재 -- 그래서 abrasive_size_nm은
#   오버라이드하지 않는다)도 다르다. Entegris 데이터셋과 마찬가지로 **기계적 kappa 농도항
#   (sim/factors.py의 abrasive_wt_pct 지수, 화학과 무관한 압흔 접촉모델)만** 테스트 대상으로
#   삼는다 -- chi(pH 화학항)는 이 데이터로 테스트하지 않는다.
#
# wt% 환산: 원문은 500mL 슬러리 중 알루미나 투입량(g)만 제공(밀도 미기재). 나머지 성분
#   (분산제 2mL, 산화제 5mL, 물)이 슬러리 대부분을 차지하므로 물 밀도(~1 g/mL) 근사로
#   wt% = g / 500g * 100 으로 환산했다(그램수를 wt%로 나눈 것뿐, 숫자를 지어내지 않음).
#   6g->1.2wt%, 8g->1.6wt%, 10g->2.0wt%. (4g 지점은 본문에 정확한 MRR 수치가 없고 Fig.3
#   그래프에서만 보여 디지타이징 리스크가 있어 이번엔 제외 -- 3수준으로도 순위지표 충분.)
#
# 단위 변환: 원문 MRR 단위는 nm/h. nm/min = nm/h / 60.
#
# 고정 조건(§3.3): P=2psi, np(platen)=60rpm, nw(carrier)=65rpm, pH=9(알칼리 조정),
#   분산제 2mL/500mL, 산화제 5mL/500mL, 실온(22C 항온 클린룸), 연마시간 30min,
#   연마입자 입도등급 W1.5(그램수만 변화, 등급은 전 구간 고정).

source: "SU Jianxiu et al., Procedia Engineering 24 (2011) 441-446, doi:10.1016/j.proeng.2011.11.2673, section 3.3 (abrasive content vs MRR, 6H-SiC + alumina)"
doi: "10.1016/j.proeng.2011.11.2673"
read_method: table
pack: sic_ceria_h2o2
in_scope: true
scope_note: "6H-SiC + 알루미나(마이크론급 W1.5), sic_ceria_h2o2는 세리아/나노 기준 -- 기계적 kappa 농도항(abrasive_wt_pct) 방향성만 테스트, chi(pH) 화학항은 무관(Entegris 데이터셋과 같은 논리)."
used_for_calibration: false

conditions:
  - label: "SS3.3-1: Al2O3 6g/500mL (1.2wt%)"
    mrr_nm_per_min: 0.75
    measured_mrr_nm_per_hour: 45.0
    pressure_psi: 2.0
    rpm_platen: 60
    rpm_wafer: 65
    read_method: table
    overrides:
      abrasive_wt_pct: 1.2
      slurry_ph: 9
  - label: "SS3.3-2: Al2O3 8g/500mL (1.6wt%)"
    mrr_nm_per_min: 1.15833
    measured_mrr_nm_per_hour: 69.5
    pressure_psi: 2.0
    rpm_platen: 60
    rpm_wafer: 65
    read_method: table
    overrides:
      abrasive_wt_pct: 1.6
      slurry_ph: 9
  - label: "SS3.3-3: Al2O3 10g/500mL (2.0wt%)"
    mrr_nm_per_min: 0.93667
    measured_mrr_nm_per_hour: 56.2
    pressure_psi: 2.0
    rpm_platen: 60
    rpm_wafer: 65
    read_method: table
    overrides:
      abrasive_wt_pct: 2.0
      slurry_ph: 9

notes: >
  3수준(1.2/1.6/2.0 wt%), 비단조(6g->8g 증가, 8g->10g 감소 -- 원문 §3.3: "abrasive number
  decrease with abrasive size increase" 류의 상충 기전 설명, 압흔-개수 트레이드오프로 저자가
  해석). 현재 팩의 abrasive_conc_exponent(-0.406, 단조 감소 거듭제곱)는 이 비단조 형태를
  원리적으로 재현할 수 없다 -- rho가 낮게 나올 수 있으며 이는 모델 결함이 아니라 두 저농도
  구간(1.2~1.6wt%)의 거동이 현재 단조 멱함수로 커버되는 영역(Entegris 0.1~5wt% 단조감소) 밖
  일 수 있음을 보여주는 정직한 신호다. abrasive_size(W1.5, 마이크론급 추정)는 원문에 정확한
  nm값이 없어 오버라이드하지 않았다 -- 팩 기본값(120nm, 세리아 기준) 그대로 사용됨에 유의.
