Repository: khleecnce/cmp-sim

# CMP-Sim
A physics-based simulator for **Chemical Mechanical Planarization**. Given a
slurry formulation, a pad, a conditioner and tool settings, it predicts what a
supplier or fab would otherwise have to measure: removal rate, within-wafer
non-uniformity, the radial profile, dishing and erosion on patterned wafers,
pad-life drift, and a scratch-risk index.

Every number it uses carries a source. Every number it cannot source is `null`
with a `TODO(owner)` rather than a plausible-looking invention, and every result
carries the warnings that tell you where not to trust it.

**Feed it your own measurements and the model re-fits itself** — see
[Learning from your own data](#learning-from-your-own-data). It opens only the
physical factors your data can actually identify, locks the rest, and tells you
which experiment to run next.

Each **film** and each **abrasive type** is learned separately, never pooled —
the differences between them are too large to average. See
[the 3D tool view](#the-3d-tool-view-tool) for the click-to-enter-data UI, and
[Abrasive type](#abrasive-type-ceria-is-not-silica-but-harder) for why ceria and
silica cannot share a term.

## Run it

```bash
git clone https://github.com/khleecnce/cmp-sim && cd cmp-sim
python3 -m venv .venv && .venv/bin/pip install --upgrade pip setuptools
.venv/bin/pip install -e ".[dev]"
.venv/bin/python -m pytest -q          # 567 tests
.venv/bin/python -m cmp_sim.api        # web UI at http://127.0.0.1:8765
```

macOS: double-click `CMP-Sim.command` instead.

# one recipe in, one JSON result out
.venv/bin/cmp-sim run examples/oxide_baseline.yaml --out result.json

# fit the model to your own measurements
.venv/bin/cmp-sim fit examples/oxide_baseline.yaml mylog.csv

# score against EVERY measured point, not just the P*V sweeps
.venv/bin/cmp-sim accuracy                     # all 320 points, all axes
.venv/bin/cmp-sim accuracy --axis slurry_ph    # one axis at a time
.venv/bin/cmp-sim accuracy --json              # machine-readable

#                 its data (see below)

#   POST /api/simulate   one run           GET /api/meta   films, packs, profiles

#   POST /api/sweep      vary one input    GET /api/accuracy  measured error

### Tungsten is super-Prestonian, and that is a measurement, not a miss

EP3161098B1's W error (40.2%) is the most informative number in the table,
because the same patent measured TEOS **on the same wafers, with the same
slurry, over the same pressure axis**:

| 1.5 → 3.0 psi (a 2× pressure change) | rate ratio |
|---|---|
| TEOS (oxide) | 1.82× … 2.17× — Preston predicts 2.00× |
| W | 2.06× … 5.69× |

Because the oxide leg sits on Preston, the tungsten leg's 5.69× cannot be blamed
on the tool, the pad, or the pressure calibration. W's rate is limited by its
passivating WOx film: more pressure strips passivation faster, which feeds back
into the chemical term — a feedback oxide does not have.

This is the clearest data-level support in the repo for the owner's requirement
that **each film be learned separately**. A single global pressure exponent
cannot be right for both films at once, and the 40.2% is the size of the error
it produces when forced.

### The two datasets that fail, and why they are kept

**US6918821B2 (Cu, 44%) is a counter-example on purpose.** At 1.5 psi the
measured rate *falls* as speed rises (425 → 419 → 250 Å/min from 60 to 200 rpm),
the opposite of `MRR ~ P·V`; at 4 psi it climbs steeply. Fitted separately, the
4 psi branch alone gives **13.4%** and the 1.5 psi branch **60.3%** — no single
`Kp` can serve both, so the joint fit lands between them at 44.1%.

The reason to keep it is that **the model predicts its own failure.** The regime
detector computes λ = h_film / roughness from pressure, speed, pad and flow
alone — it never sees a measured rate — and flags exactly one of the six
conditions as leaving boundary lubrication:

| condition | λ | regime | measured |
|---|---:|---|---|
| 1.5 psi, 60 rpm | 0.37 | boundary | 425 |
| 1.5 psi, 120 rpm | 0.75 | boundary | 419 |
| **1.5 psi, 200 rpm** | **1.24** | **mixed** | **250 — the collapse** |
| 4.0 psi, 60/120/200 rpm | 0.14–0.47 | boundary | 594 / 1384 / 1636 |

The λ thresholds are Bhushan's standard tribology boundaries, not tuned here.
The patent corroborates it independently: its own inventive pads A, B and C do
**not** invert at 1.5 psi (pad A: 874 → 1293 → 1439 Å/min); only the
conventional IC1000 comparison pad does, which is the patent's whole thesis.
A test asserts this dataset keeps failing, so nobody can quietly tune `Kp` to it.

**SiC (32%) is chemically rate-limited.** In that DOE the factor ranking is pH >
head rpm > CeO₂ > pressure, and pump flow and polish time outrank composition
entirely. A mechanical `P·V` law cannot explain it, whatever `Kp` you choose.

File: research/abrasive_alumina.yaml (part 1 of 2)
# =====================================================================
# abrasive_alumina.yaml — quantitative literature dataset for Al2O3 abrasive in CMP
# Scope: ALUMINA ONLY. alpha-Al2O3 (corundum) and gamma/transition alumina are
#        kept STRICTLY separate (top-level keys `alumina` and `gamma_alumina`).
#        Where a source says only "alumina"/"fumed alumina" without naming the
#        phase, the entry goes under `alumina` with phase_stated: false.
# Author: research subagent, 2026-09-24.
# Sources = local corpus (~/fab-sim/papers, ~/fab-sim/knowledge,
#           ~/fab-sim/validation/datasets, ~/fab-sim/data/corpus/fulltext)
#           + patents pulled from patentimages.storage.googleapis.com
#           + IOPscience/Springer/open-access PDFs.
#
# RULES OBEYED HERE
#  - every number carries value / unit / source / confidence
#  - confidence vocabulary: literature | vendor | derived | unverified
#  - nothing is invented. Unknown -> value: null + note: "TODO(owner): ..."
#  - a rate anchor without BOTH pressure and velocity is flagged in `note`.
#
# VELOCITY CONVENTION (read before using velocity_m_s)
#   CMP papers/patents almost never report linear relative velocity; they report
#   platen rpm. Where only rpm is known, velocity_m_s is DERIVED as
#       v = 2*pi*rpm/60 * R_cc,   R_cc = 0.13 m
#   R_cc (wafer-centre to platen-centre) is NOT reported by any of these sources.
#   0.13 m is the representative value already used across the fab-sim knowledge
#   base (knowledge/cmp/w-cmp-preston-kp-oxidizer-rate-literature-reproduction.md
#   section 3, documented there as the dominant uncertainty, band 0.09-0.17 m).
#   Such entries carry velocity_source: "derived from platen rpm, R_cc=0.13 m
#   (assumed)". Treat absolute Kp inversions from them as +/- a factor of ~2.
#   Same convention as the sibling file research/abrasive_silica.yaml.
#
# PHASE MATTERS FOR ALUMINA — the single most important finding in this file:
#   Wang, Cherian & Haerle (Saint-Gobain), ECS Solid-State Lett. 13(6) H182
#   (2010), DOI 10.1149/1.3358135, directly compared alpha alumina, TRANSITION
#   (gamma-family) alumina and SiC on the SAME W CMP tool and report that
#   "the transition alumina polished tungsten at a LOW RATE compared to the
#   other abrasives tested", while alpha alumina at 120 nm gave the best
#   rate/defectivity combination. Do NOT pool alpha and gamma rate constants.
# =====================================================================

meta:
  abrasive: Al2O3
  phases: [alpha_alumina, gamma_transition_alumina]
  rate_unit_convention: "nm/min (patent Angstrom/min divided by 10; um/h multiplied by 1000/60; nm/h divided by 60)"
  pressure_unit: psi
  created: 2026-09-24
  schema_version: 1
  primary_application:
    value: "tungsten CMP (Fe(NO3)3 / K3Fe(CN)6 / H2O2 oxidisers, acidic pH); also SiC, sapphire, Cu, hard metals"
    source: "US5916855 (Cabot, W plug slurry, fumed alumina + ferric nitrate); US5391258 (IBM, submicron alumina + H2O2); Bielmann 1999 ESL 2(3) 148"
    confidence: literature

# =====================================================================
alumina:                      # alpha-Al2O3 (corundum) and phase-unstated alumina
# =====================================================================

  properties:
    description: >
      alpha-Al2O3 (corundum): the thermodynamically stable, fully densified
      crystalline phase. Hardest of the common CMP abrasives. Used where a hard
      indenter is genuinely required (W passivation-layer abrasion, SiC,
      sapphire, hard metals). Supplied both as calcined/milled micron powder
      (white corundum, W-grades) and as sub-200 nm colloidal dispersions.

    phase_stated_caveat: >
      Many W-CMP patents say only "alumina" or "fumed alumina". Fumed alumina
      (flame hydrolysis of AlCl3, e.g. Cabot SEMI-SPERSE W-A355) is in fact
      predominantly a TRANSITION (delta/gamma) alumina, not alpha. Anchors taken
      from such sources carry phase_stated: false and must not be used to
      calibrate an alpha-specific hardness or indentation term.

    hardness_mohs:
      value: 9
      unit: "Mohs"
      source: "Gong J., Wang W., Liu W., Song Z., Materials 17(3) 679 (2024), DOI 10.3390/ma17030679 (CC-BY) — 'Al2O3 is a well-known abrasive material with high hardness (Mohs hardness 9)'"
      confidence: literature
      note: "Qualitative scale only. Also stated independently in KR20130060211A (sapphire itself = Mohs 9)."

    hardness_gpa:
      value: null
      unit: GPa
      source: null
      confidence: unverified
      note: >
        TODO(owner): no nanoindentation hardness of an actual CMP alpha-alumina
        PARTICLE was found in the corpus or in accessible open literature.
        Bulk/single-crystal sapphire nanoindentation values (c-plane, ~20-30 GPa
        range) exist in the literature but every candidate found here
        (e.g. ScienceDirect S2238785424004563, S0257897221001328) is paywalled
        and was NOT read, so no number is recorded. Do not substitute a
        handbook value without a citation.

    youngs_modulus_gpa:
      value: 500
      unit: GPa
      method: "value used for the alumina ABRASIVE in a CMP contact model"
      source: "Q. Luo, S. Ramarajan, S. V. Babu, Thin Solid Films 335, 160-167 (1998) — as cited in J. Luo, 'Material Removal Regions in CMP ... Part 1' (2002/2003), escholarship.org/uc/item/0n2575s1, section 2.2; local copy papers/luo-dornfeld-material-removal-regions-part1.pdf"
      confidence: unverified
      note: >
        SECONDARY citation: read in Luo's report, the Thin Solid Films original
        was not opened. Luo quotes it as 'around 500 GPa'. Phase not stated
        there. Adequate only for the rigid-indenter sanity check
        (E_alumina >> E_pad ~ 1 GPa, H_alumina >> H_W ~ 1 GPa).

    density_g_cm3:
      value: 3.7
      unit: "g/cm^3"
      method: "bulk density quoted by the supplier for the colloidal alpha-alumina actually used"
      source: "L. Guo & R. S. Subramanian, 'Mechanical Removal in CMP of Copper Using Alumina Abrasives', J. Electrochem. Soc. 151(2) G104-G108 (2004), DOI 10.1149/1.1640632, Experimental section — 'colloidal a-alumina particles with a bulk density of 3.7 g/cm3, supplied by Ferro Corporation'"
      confidence: vendor
      note: >
        This is the density of a specific commercial alpha-alumina dispersion,
        NOT the crystallographic density of corundum (which is higher). Use it
        as the slurry-solids density, and flag that theoretical corundum density
        is NOT sourced here. TODO(owner): source crystallographic density if the
        model needs particle-number-per-volume conversions.

    iep_ph:
      value: 9.0
      unit: "pH"
      method: "zeta potential vs pH (electrophoresis), 1 mM KNO3 supporting electrolyte, commercial EKC Tech CMP alumina slurry"
      source: "V. Gopal & J. B. Talbot, J. Electrochem. Soc. (2006/2007) 'Effects of CMP slurry chemistry on the zeta potential of alumina abrasives'; local copy papers/gopal2006-jes-cmp-slurry-chemistry-zeta-alumina.pdf — zeta goes +58 mV at pH 3.5 to -24 mV at pH 10; 'As the pH approached the IEP of ~9 the effective particle diameter increases significantly'"
      confidence: literature
      note: >
        Agglomeration signature at the IEP is severe and is itself data:
        cluster size 182-192 nm at pH < 8, rising to a MAXIMUM of 3.1 um at pH 9.
        This is why alumina slurries are run far from pH 9.

    iep_ph_with_additives:
      value:
        glycine_1e-3_to_1e-1_M: [8.9, 9.3]
        h2o2_0p1_wt_pct_plus_0p1M_glycine: 8.8
        h2o2_2_wt_pct_plus_0p1M_glycine: [8, 10]
        sds_1mM: null
      unit: "pH"
      source: "Gopal & Talbot, papers/gopal2006-jes-cmp-slurry-chemistry-zeta-alumina.pdf, Figs. 3-5"
      confidence: literature
      note: >
        With 2 wt% H2O2 the authors state the IEP 'appears to be in the range of
        pH 8 to 10; however, a more precise value could not be determined'
        (electrode gassing) — recorded as a range, not a point.
        With 1 mM SDS the zeta stays NEGATIVE (-41 to -34 mV) over pH 3.5-8, i.e.
        no IEP in the measured window -> value null, not zero.

    iep_ph_independent_check:
      value: 9.2
      uncertainty: 0.2
      unit: "pH"
      method: "streaming potential, fully hydroxylated alpha-Al2O3 surface"
      source: "G. A. Parks / R. E. Johnson-type streaming-potential study, J. Am. Ceram. Soc. (1964), DOI 10.1111/j.1151-2916.1964.tb13801.x — 'the zero point of charge (zpc) of alpha-Al2O3 having a fully hydroxylated surface was found to occur at pH 9.2 +/- 0.2'"
      confidence: unverified
      note: >
        Read from the publisher ABSTRACT only (paywalled, full text not opened).
        Included because it independently corroborates Gopal's ~9 on a
        single-crystal-clean alpha surface. Same source notes calcination above
        1000 C lowers the zpc to ~6.7 — i.e. IEP is a SURFACE-HISTORY property,
        not a phase constant.

    agglomerate_size_vs_ph:
      value:
        ph_4p5_nm: 197
        ph_8p5_nm: 2800
        ph_9_max_nm: 3100
        ph_below_8_stable_nm: [182, 192]
      unit: nm
      source: "Gopal & Talbot, papers/gopal2006-jes-cmp-slurry-chemistry-zeta-alumina.pdf, Figs. 1-2"
      confidence: literature

  # -------------------------------------------------------------------
  film_anchors:
  # -------------------------------------------------------------------

    # ---------- W (tungsten) : 8 anchors ----------

    - film: w
      rate_nm_per_min: 470.0
      rate_range_nm_per_min: [450, 490]
      pressure_psi: 5.0
      velocity_m_s: 1.361
      velocity_source: "derived from table 100 rpm, R_cc=0.13 m (assumed); carrier 25 rpm"
      conc_wt_pct: [2.0, 6.0]
      d50_nm: null
      ph: null
      oxidizer: "Fe(NO3)3.9H2O 5 wt% (fixed)"
      pad: "industry standard (unnamed); Strasbaugh 6DS-SP; slurry 150 mL/min"
      phase_stated: false
      source: "US5916855 (Avanzino et al. / Cabot-AMD, 1999), Experiment 1B, body text: 'nearly constant tungsten removal rate of 4500A/min-4900 A/min for 2-6 wt % Al2O3 abrasion particles'"
      confidence: literature
      note: >
        PLATEAU, not a point: the rate is flat over the whole 2-6 wt% window.
        Blanket W on Ti/TiN over plasma TEOS, 60 s polish, Prometrix RS-55.
        Below 2 wt% the rate is 'substantially reduced' (no number given), and
        the patent explicitly says it cannot explain a drop-off above 6 wt%.
        This is the single best alumina-concentration statement for W CMP.

    - film: w
      rate_nm_per_min: 810.0
      pressure_psi: 5.0
      velocity_m_s: 1.361
      velocity_source: "derived from table 100 rpm, R_cc=0.13 m (assumed); carrier 25 rpm"
      conc_wt_pct: 2.8
      d50_nm: null
      ph: null
      oxidizer: "Fe3+ 5 wt% (ferric nitrate), no persulfate, no EVERFLO suspension agent"
      pad: "industry standard; Strasbaugh 6DS-SP"
      phase_stated: false
      source: "US5916855, TABLE III slurry 10 (Evrflo=No, Salt=No, Fe3+=5%, S2O8=No): W rate 8100 A/min, Ti 1000 A/min, SiO2 129 A/min, defectivity >10000"
      confidence: literature
      note: "Highest bare-Fe(NO3)3 W rate in that table but also the worst defectivity (>10000) and the worst oxide selectivity."

    - film: w
      rate_nm_per_min: 687.2
      pressure_psi: 5.0
      velocity_m_s: 1.361
      velocity_source: "derived from table 100 rpm, R_cc=0.13 m (assumed)"
      conc_wt_pct: 2.8
      d50_nm: null
      ph: null
      oxidizer: "Fe3+ 5 wt% + (NH4)2S2O8 1 wt%"
      pad: "industry standard; Strasbaugh 6DS-SP"
      phase_stated: false
      source: "US5916855, TABLE III slurry 8 (Evrflo=Yes, Salt=Yes, Fe3+=5%, S2O8=1%): W 6872 A/min, Ti 1004 A/min, SiO2 29 A/min"
      confidence: literature
      note: >
        Same abrasive and pressure as the previous anchor; the only changes are
        the persulfate co-oxidiser and the suspension agent. Rate drops 810->687
        but oxide rate drops 129->29 A/min (4.4x better selectivity) and
        defectivity drops to 482. Useful oxidizer-coupling pair.

    - film: w
      rate_nm_per_min: 930.0
      pressure_psi: 5.0
      velocity_m_s: 1.361
      velocity_source: "derived from table 100 rpm, R_cc=0.13 m (assumed)"
      conc_wt_pct: 2.8
      d50_nm: null
      ph: null
      oxidizer: "ferric nitrate 5 wt% + cupric sulfate 0.01 wt% (trace Cu2+ catalyst)"
      pad: "industry standard; Strasbaugh 6DS-SP"
      phase_stated: false
      source: "US5916855, body text: 'exceptionally fast tungsten polish rate of 9300A/min, 60% faster than for the same slurry formulation without the cupric sulfate, although only a trace (0.01 wt %) of cupric sulfate was used'"
      confidence: literature
      note: >
        The 60% number implies a 5812 A/min baseline for that exact lot, which is
        NOT the 8100 of slurry 10 — patent lots differ. Trace Cu2+ down to
        0.0003 wt% already raises the rate (Fig.5, graph only, not digitised).

    - film: w
      rate_nm_per_min: 235.0
      pressure_psi: 5.0
      velocity_m_s: 0.599
      velocity_source: "derived from table 44 rpm, R_cc=0.13 m (assumed); spindle 41 rpm"
      conc_wt_pct: 3.0
      d50_nm: null
      ph: null
      oxidizer: "ferric nitrate 5.0 wt%"
      pad: "Suba 500 / Suba IV stack (Rodel)"
      phase_stated: false
      source: "US5993686 (Cabot, 1999), TABLE I control sample 1 (no fluoride additive): W 2350 A/min, Ti 709 A/min, 5 psi down force, 100 mL/min, table 44 rpm, spindle 41 rpm, 60 s"
      confidence: literature
      note: >
        Abrasive = 3.0 wt% fumed alumina, prepared from Cabot W-A355
        SEMI-SPERSE + FE-10 ferric nitrate. Same patent's TABLE 3 shows the W
        rate moving 2271/2052/1475 A/min as H2SiF6 goes 0.1/0.2/0.3 wt% — i.e.
        fluoride additives suppress W while boosting Ti. Clean 5 psi / 44 rpm
        anchor with a full recipe.

    - film: w
      rate_nm_per_min: 43.6
      pressure_psi: 7.0
      velocity_m_s: 0.681
      velocity_source: "derived from platen 50 rpm, R_cc=0.13 m (assumed); spindle 40 rpm"
      conc_wt_pct: 8.25
      d50_nm: null
      ph: 6.0
      oxidizer: "H2O2 (2000 mL of 50% H2O2 per 1000 g alumina slurry + 1000 g H2O)"
      pad: "Rodel IC1000, 38 inch; Strasbaugh 6DS; 150 mL/min; 23 C"
      phase_stated: false
      source: "US5391258 (IBM, 1995), EXAMPLE 1 Composition 1: 'Polishing rate of W metal=436 Angstroms/min', SiO2 = 140 A/min, selectivity 3.1:1"
      confidence: literature
      note: >
        conc_wt_pct DERIVED: 1000 g of a 33%-solids submicron alumina slurry in
        (1000+1000+~2000) g total ~= 8.25 wt% alumina. Assumes 50% H2O2 has
        density 1.0 g/mL — flagged as an assumption, not a measurement.
        pH 6.0 comes from the same patent's TABLE 1 test 1 (zero phthalate), the
        matching composition. LOW-pH SENSITIVITY: see the next anchor.

    - film: w
      rate_nm_per_min: 116.4
      pressure_psi: 7.0
      velocity_m_s: 0.681
      velocity_source: "derived from platen 50 rpm, R_cc=0.13 m (assumed); spindle 40 rpm"
      conc_wt_pct: 8.25
      d50_nm: null
      ph: 3.5
      oxidizer: "H2O2 as above + 0.10 mol potassium hydrogen phthalate"
      pad: "Rodel IC1000; Strasbaugh 6DS"
      phase_stated: false
      source: "US5391258, TABLE 1 test 3: W polishing rate 1164 A/min at pH 3.5; SiO2 93 A/min; selectivity 12.5"
      confidence: literature
      note: >
        Same slurry, same tool, same alumina, only the pH moved (6.0 -> 3.5):
        W rate goes 444 -> 1164 A/min, a 2.6x pH effect at constant abrasive.
        Full printed series (phthalate mol / pH / W A/min / SiO2 A/min):
        0.00/6.0/444/167, 0.05/3.6/978/137, 0.10/3.5/1164/93, 0.20/3.3/1164/76.
        This is the cleanest published alumina+W pH series with P and V stated.

    - film: w
      rate_nm_per_min: 90.0
      pressure_psi: 7.0
      velocity_m_s: 0.340
      velocity_source: "derived from platen 25 rpm, R_cc=0.13 m (assumed); carrier 25 rpm"
      conc_wt_pct: 8.25
      d50_nm: null
      ph: 2.9
      oxidizer: "H2O2 + 0.3 M potassium hydrogen phthalate"
      pad: "IC-1000; Strasbaugh 6DS; 100 mL/min"
      phase_stated: false
      source: "US5391258, EXAMPLE 4: 'Sheet tungsten wafers showed removal rates of 900 Angstroms/min, while the rate for sheet SiO2 was 70 Angstroms/min, giving a selectivity of 12.9:1'"
      confidence: literature
      note: >
        Same slurry as Example 1 Composition 2 but at HALF the platen speed
        (25 vs 50 rpm) and 2/3 the flow. Rate 1038 -> 900 A/min. Pairs with the
        previous anchor as a crude velocity check at fixed P and chemistry.

    # ---------- oxide (SiO2 counter-film measured in the same W runs) ----------

    - film: oxide
      rate_nm_per_min: 14.0
      pressure_psi: 7.0
      velocity_m_s: 0.681
      velocity_source: "derived from platen 50 rpm, R_cc=0.13 m (assumed)"
      conc_wt_pct: 8.25
      d50_nm: null
      ph: 6.0
      oxidizer: "H2O2 (50%, 2000 mL per batch)"
      pad: "Rodel IC1000; Strasbaugh 6DS"
      phase_stated: false
      source: "US5391258, EXAMPLE 1 Composition 1: 'Polishing rate of SiO2 = 140 Angstroms/min'"
      confidence: literature
      note: "Thermally grown SiO2 on Si. The alumina/oxide pair in the SAME run as the 43.6 nm/min W anchor -> a directly usable selectivity constraint (3.1:1)."

    - film: oxide
      rate_nm_per_min: 6.8
      pressure_psi: 7.0
      velocity_m_s: 0.681
      velocity_source: "derived from platen 50 rpm, R_cc=0.13 m (assumed)"
      conc_wt_pct: 8.25
      d50_nm: null
      ph: 2.9
      oxidizer: "H2O2 + 0.3 M potassium hydrogen phthalate"
      pad: "Rodel IC1000"
      phase_stated: false
      source: "US5391258, EXAMPLE 1 Composition 2: SiO2 = 68 A/min, W = 1038 A/min, selectivity 15.3:1"
      confidence: literature
      note: "Thermally grown SiO2. Same run as the W = 103.8 nm/min composition-2 result; phthalate suppresses oxide 140 -> 68 A/min while W rises 436 -> 1038 A/min."

    - film: oxide
      rate_nm_per_min: 2.9
      pressure_psi: 5.0
      velocity_m_s: 0.599
      velocity_source: "derived from table 44 rpm, R_cc=0.13 m (assumed)"
      conc_wt_pct: 3.0
      d50_nm: null
      ph: null
      oxidizer: "ferric nitrate 5 wt% + H2SiF6 0.2 wt%"
      pad: "Suba 500 / Suba IV"
      phase_stated: false
      source: "US5993686, TABLE 3 run 1-B: TEOS 29 A/min (W 2052, Ti 1397)"
      confidence: literature
      note: "TEOS, not thermal oxide. Same tool/pad as the 235 nm/min W anchor."

    # ---------- Cu (copper) ----------
    # All six Cu anchors are from ONE experiment set: Ihnfeldt 2008 (UCSD PhD),
    # Table 6.2 'Experimental MRR' column. Fixed conditions (section 4.5.2):
    # Toyoda SP46, IC1000 pad (22"), 100 mm Si wafer with 1 um sputtered Cu over
    # 300 A Ta, 1.0 psi (tool maximum), platen 30 rpm / wafer 30 rpm, 150 mL/min,
    # 2 min, mass-loss metrology (+/- 14 nm/min). Abrasive: Cabot 40 wt%
    # alpha-alumina diluted to 4 wt%, primary 20 nm, aggregate d50 150 nm.
    # ONLY conditions whose measured MRR exceeds the paper's own +/-14 nm/min
    # uncertainty are recorded here (the same selection rule as
    # fab-sim/validation/datasets/ihnfeldt2008_cu_alumina_ph_oxidizer_chelator.yaml).

    - film: cu
      rate_nm_per_min: 287.0
      uncertainty_nm_per_min: 14
      pressure_psi: 1.0
      velocity_m_s: 0.408
      velocity_source: "derived from platen 30 rpm, R_cc=0.13 m (assumed); wafer 30 rpm"
      conc_wt_pct: 4.0
      d50_nm: 150
      ph: 8.3
      oxidizer: "H2O2 0.1 wt%"
      pad: "IC1000 (Rohm & Haas), 22 inch"
      phase_stated: true
      source: "R. Ihnfeldt, PhD dissertation, UC San Diego (2008), Table 6.2, solution c at pH 8.3; journal version R. V. Ihnfeldt & J. B. Talbot, ECS Trans. 13(4) 43-49 (2008), DOI 10.1149/1.2912977; local copy papers/ihnfeldt2008-ucsd-dissertation-cu-cmp-alumina-colloidal.pdf"
      confidence: literature
      note: "Additive: glycine 0.1 M. Primary particle 20 nm, aggregate d50 150 nm."

    - film: cu
      rate_nm_per_min: 350.0
      uncertainty_nm_per_min: 14
      pressure_psi: 1.0
      velocity_m_s: 0.408
      velocity_source: "derived from platen 30 rpm, R_cc=0.13 m (assumed)"
      conc_wt_pct: 4.0
      d50_nm: 150
      ph: 10.0
      oxidizer: "H2O2 0.1 wt%"
      pad: "IC1000"
      phase_stated: true
      source: "Ihnfeldt 2008, Table 6.2, solution c at pH 10.0"
      confidence: literature
      note: "Highest Cu rate in the whole matrix. Glycine 0.1 M."

    - film: cu
      rate_nm_per_min: 113.0
      uncertainty_nm_per_min: 14
      pressure_psi: 1.0
      velocity_m_s: 0.408
      velocity_source: "derived from platen 30 rpm, R_cc=0.13 m (assumed)"
      conc_wt_pct: 4.0
      d50_nm: 150
      ph: 3.0
      oxidizer: "H2O2 2.0 wt%"
      pad: "IC1000"
      phase_stated: true
      source: "Ihnfeldt 2008, Table 6.2, solution d at pH 3.0"
      confidence: literature
      note: "Acidic end of the H2O2 2.0 wt% series. Compare with solution c (0.1 wt% H2O2) at the same pH 3.0, which fell below the +/-14 nm/min detection limit -> at low pH the oxidiser is rate-controlling."

    - film: cu
      rate_nm_per_min: 289.0
      uncertainty_nm_per_min: 14
      pressure_psi: 1.0
      velocity_m_s: 0.408
      velocity_source: "derived from platen 30 rpm, R_cc=0.13 m (assumed)"
      conc_wt_pct: 4.0
      d50_nm: 150
      ph: 8.3
      oxidizer: "H2O2 2.0 wt%"
      pad: "IC1000"
      phase_stated: true
      source: "Ihnfeldt 2008, Table 6.2, solution d at pH 8.3"
      confidence: literature
      note: >
        Pair this with the 287 nm/min anchor (same pH 8.3, H2O2 0.1 vs 2.0 wt%):
        a 20x oxidiser change moves the rate by less than the measurement error.
        At pH 10.0 the same 20x change goes the other way (350 -> 166). The sign
        of the oxidiser effect INVERTS with pH — see `oxidizer_response`.

    - film: cu
      rate_nm_per_min: 166.0
      uncertainty_nm_per_min: 14
      pressure_psi: 1.0
      velocity_m_s: 0.408
      velocity_source: "derived from platen 30 rpm, R_cc=0.13 m (assumed)"
      conc_wt_pct: 4.0
      d50_nm: 150
      ph: 10.0
      oxidizer: "H2O2 2.0 wt%"
      pad: "IC1000"
      phase_stated: true
      source: "Ihnfeldt 2008, Table 6.2, solution d at pH 10.0"
      confidence: literature
      note: "Alkaline end of the H2O2 2.0 wt% series. Rate is HALF the 0.1 wt% H2O2 value (350) at the same pH — the oxidiser effect has inverted sign relative to pH 3.0."

    - film: cu
      rate_nm_per_min: 242.0
      uncertainty_nm_per_min: 14
      pressure_psi: 1.0
      velocity_m_s: 0.408
      velocity_source: "derived from platen 30 rpm, R_cc=0.13 m (assumed)"
      conc_wt_pct: 4.0
      d50_nm: 150
      ph: 10.8
      oxidizer: "H2O2 0.1 wt%"
      pad: "IC1000"
      phase_stated: true
      source: "Ihnfeldt 2008, Table 6.2, solution e at pH 10.8"
      confidence: literature
      note: "Also contains BTA 0.01 wt% (0.84 mM) and SDS 0.1 mM; glycine 0.1 M."

    # ---------- SiC ----------

    - film: sic
      rate_nm_per_min: 106.9
      pressure_psi: 4.0
      velocity_m_s: 1.225
      velocity_source: "derived from platen 90 rpm, R_cc=0.13 m (assumed); carrier 90 rpm"
      conc_wt_pct: 2.0
      d50_nm: 100
      ph: 2.0
      oxidizer: "KMnO4 0.05 M"
      pad: "IC-1000 K-Groove (Dow), UNIPOL-1200S, 90 mL/min, 20 min"
      phase_stated: false
      source: "Chen et al., Russ. J. Appl. Chem. (2020), DOI 10.1134/S1070427220060099, abstract: 'maximum MRR of the C-face 6H-SiC substrates was reached to 6412 nm/h ... using the slurries containing 2 wt% alumina nanoparticles, 0.05 M KMnO4 at pH 2'; local copy papers/chen2020-rjac-6hsic-kmno4-alumina-ph.pdf"
      confidence: literature
      note: >
        6H-SiC C-FACE (carbon face). 6412 nm/h / 60 = 106.9 nm/min. Ra 0.54 nm.
        Abrasive: JingRui 20 wt% alumina dispersion, mean diameter 100 nm.

    - film: sic
      rate_nm_per_min: 25.9
      pressure_psi: 4.0
      velocity_m_s: 1.225
      velocity_source: "derived from platen 90 rpm, R_cc=0.13 m (assumed); carrier 90 rpm"
      conc_wt_pct: 2.0
      d50_nm: 100
      ph: 2.0
      oxidizer: "KMnO4 0.05 M"
      pad: "IC-1000 K-Groove"
      phase_stated: false
      source: "Chen et al. 2020, DOI 10.1134/S1070427220060099, abstract: Si-face 1554 nm/h, Ra 0.53 nm"
      confidence: literature
      note: >
        6H-SiC Si-FACE, identical slurry and tool as the previous anchor.
        FACE POLARITY IS A 4.1x FACTOR (6412 vs 1554 nm/h). Any SiC alumina
        model that ignores the polar face will be wrong by ~4x.

    - film: sic
      rate_nm_per_min: 13.29
      pressure_psi: 4.0
      velocity_m_s: 1.225
      velocity_source: "derived from platen 90 rpm, R_cc=0.13 m (assumed); head 100 rpm"
      conc_wt_pct: 5.0
      d50_nm: 500
      ph: 2.0
      oxidizer: "KMnO4 3 wt%"
      pad: "Suba 800; Bruker CP-4; 90 mL/min; 60 min; 2 inch 4H-SiC"
      phase_stated: false
      source: "Gong J. et al., Materials 17(3) 679 (2024), DOI 10.3390/ma17030679 (CC-BY), Table 2 run 3 (0.7972 um/h); parsed from local corpus fulltext doi_10.3390_ma17030679.xml"
      confidence: literature
      note: >
        4H-SiC (0001) Si face. Best cell of an L25 (5^3) orthogonal array over
        pH 2-6 x KMnO4 1-5 wt% x Al2O3 1-5 wt%. Full 25-row table already
        transcribed in fab-sim/validation/datasets/gong2024_4hsic_alumina_kmno4_L25.yaml.

    - film: sic
      rate_nm_per_min: 7.67
      pressure_psi: 4.0
      velocity_m_s: 1.225
      velocity_source: "derived from platen 90 rpm, R_cc=0.13 m (assumed); head 100 rpm"
      conc_wt_pct: 2.0
      d50_nm: 500
      ph: 3.0
      oxidizer: "KMnO4 2 wt%"
      pad: "Suba 800; Bruker CP-4"
      phase_stated: false
      source: "Gong et al. 2024, DOI 10.3390/ma17030679, Table 2 run 7 (0.4599 um/h)"
      confidence: literature
      note: "Worst cell of the same L25 array. Whole array spans only 7.7-13.8 nm/min (1.8x), so rank tests on it are noise-sensitive."

    - film: sic
      rate_nm_per_min: 96.67
      pressure_psi: 1.0
      velocity_m_s: 0.817
      velocity_source: "derived from platen 60 rpm, R_cc=0.13 m (assumed); carrier 60 rpm"
      conc_wt_pct: 0.1
      d50_nm: null
      ph: 2.3
      oxidizer: "KMnO4 4 wt% + nitrate salts 0.5 wt%"
      pad: null
      phase_stated: false
      source: "US20220315802A1 (Entegris / Univ. Florida Research Foundation), TABLE 1, 0.1 wt% alumina row (5.8 um/h)"
      confidence: literature
      note: >
        ABSOLUTE VALUE IS AN OUTLIER — do not calibrate Kp on it.
        Preston-normalised k* = MRR/(P*rpm) for this table is 1.81e-04 vs
        4.7e-06 / 6.3e-06 / 7.3e-06 for Gong 2024, Wang 2021 and Chen 2015 on
        the same material system: the patent sits 25-38x above three mutually
        consistent papers, and even its SLOWEST condition is 6.6x the papers'
        fastest. Ruling recorded in fab-sim/validation/datasets/
        entegris2022_us20220315802a1_sic_alumina_conc.yaml (rank_only: true).
        Use the CONCENTRATION TREND (see conc_exponent), not the magnitude.

    - film: sic
      rate_nm_per_min: 1.158
      pressure_psi: 2.0
      velocity_m_s: 0.817
      velocity_source: "derived from platen 60 rpm, R_cc=0.13 m (assumed); carrier 65 rpm"
      conc_wt_pct: 1.6
      d50_nm: 1500
      ph: 9.0
      oxidizer: "unnamed oxidant, 5 mL per 500 mL slurry"
      pad: null
      phase_stated: true
      source: "SU Jianxiu, DU Jiaxia, LIU Haina, LIU Xinglong, Procedia Engineering 24 (2011) 441-446, DOI 10.1016/j.proeng.2011.11.2673, section 3.3 (8 g / 500 mL = 1.6 wt%, 69.5 nm/h)"
      confidence: literature
      note: >
        6H-SiC (0001) Si face, WHITE CORUNDUM (alpha-Al2O3, grade W1.5, i.e.
        ~1.5 um, micron-scale NOT nano). d50 recorded as 1500 nm from the W1.5
        grit designation — this is a GRADE-to-size conversion, not a measured
        d50. Rate is 3 orders below the nano-alumina/KMnO4 systems above because
        the chemistry is alkaline with a weak oxidant.

    # ---------- sapphire ----------

    - film: sapphire
      rate_nm_per_min: 56.7
      pressure_psi: 4.267
      pressure_source: "300 g/cm^2 converted: 300e-3 kg * 9.80665 / 1e-4 m^2 = 29420 Pa = 4.267 psi"
      velocity_m_s: 0.817
      velocity_source: "derived from platen 60 rpm, R_cc=0.13 m (assumed); single-side polisher, 15 inch platen"
      conc_wt_pct: 2.0
      d50_nm: 250
      ph: 12.55
      oxidizer: "none (KOH only)"
      pad: "SUBA600 (Nitta Haas); 10 mL/min; 60 min"
      phase_stated: true
      source: "KR20130060211A (WO2011136387A1, JP priority 2010-103886; granted KR101836879B1), Example 1: 'average particle diameter of 0.25 um alpha-alumina abrasive grains ... alpha conversion rate 100%, content 2 wt%, pH adjusted to 12.55 with KOH ... 60 rpm, 300 g/cm2, 60 min ... the polishing rate was 3.4 um/hr'; local corpus fulltext patent_KR20130060211A.txt"
      confidence: literature
      note: >
        3.4 um/hr = 56.7 nm/min. This is the best sapphire+alumina anchor found:
        phase EXPLICITLY alpha (alpha conversion 100%), size, wt%, pH, pressure
        and platen speed are all printed. Sapphire itself is alpha-Al2O3 -> this
        is same-on-same polishing.

    - film: sapphire
      rate_nm_per_min: 46.7
      pressure_psi: 4.267
      velocity_m_s: 0.817
      velocity_source: "derived from platen 60 rpm, R_cc=0.13 m (assumed)"
      conc_wt_pct: 2.0
      d50_nm: 250
      ph: 13.21
      oxidizer: "none (NaOH only)"
      pad: "SUBA600"
      phase_stated: true
      source: "KR20130060211A, Example 2: 2.8 um/hr, Ra 0.496 nm"
      confidence: literature
      note: >
        Only the base was swapped (KOH -> NaOH) and pH raised 12.55 -> 13.21;
        rate FELL 3.4 -> 2.8 um/hr. Consistent with the patent's own statement
        that the rate SATURATES above ~pH 12.5 (Fig. 1, graph only).

    - film: sapphire
      rate_nm_per_min: 150.0
      pressure_psi: 7.112
      pressure_source: "500 g/cm^2 = 49033 Pa = 7.112 psi"
      velocity_m_s: 1.361
      velocity_source: "derived from platen 100 rpm, R_cc=0.13 m (assumed)"
      conc_wt_pct: 2.0
      d50_nm: 250
      ph: 12.55
      oxidizer: "none (KOH)"
      pad: "SUBA600"
      phase_stated: true
      source: "KR20130060211A, Example 4 body text: 'the polishing rate that was 3.3 um/hr at 60 rpm and 300 g/cm2 was 9 um/hr at 100 rpm and 500 g/cm2, yielding a polishing rate of 2.7 times'"
      confidence: literature
      note: >
        PRESTON CHECK, and it passes: predicted (500/300)*(100/60) = 2.78x vs
        measured 2.73x (3.3 -> 9.0 um/hr). Sapphire + alpha-alumina is Prestonian
        over 300-500 g/cm^2 and 60-100 rpm. 9 um/hr = 150 nm/min.

    - film: sapphire
      rate_nm_per_min: 154.2
      pressure_psi: 4.267
      velocity_m_s: 0.817
      velocity_source: "derived from platen 60 rpm, R_cc=0.13 m (assumed)"
      conc_wt_pct: 2.0
      d50_nm: 250
      ph: 12.55
      oxidizer: "none (KOH)"
      pad: "SUBA600"
      phase_stated: true
      source: "KR20130060211A, Example 3: sapphire lapped with #220 SiC, polished to finish; total removal ~23 um in 2.5 h -> 9.25 um/hr; per-15-min removals printed as 1.61, 2.32, 2.48, 2.41, 2.36, 2.38, 2.35, 2.43, 2.41, 2.39 um"
      confidence: literature
      note: >
        INTERNAL CONFLICT, recorded not resolved: Example 3 reports 9.25 um/hr
        at the SAME conditions where Example 1 reports 3.4 um/hr. The difference
        is the incoming surface (SiC-lapped, subsurface-damaged, vs already
        pre-polished). Treat this as a removal-regime effect, not a rate
        constant. Use the Example 1 value for steady-state finishing.

    - film: sapphire
      rate_nm_per_min: 10.0
      pressure_psi: 4.267
      velocity_m_s: 0.817
      velocity_source: "derived from platen 60 rpm, R_cc=0.13 m (assumed)"
      conc_wt_pct: null
      d50_nm: 72
      ph: 12.55
      oxidizer: "none"
      pad: "SUBA600"
      phase_stated: false
      source: "KR20130060211A, Comparative Example 2: colloidal silica (Compol 80, Fujimi, 62-82 nm) diluted 1:1, pH raised to 12.55 with NaOH -> 0.6 um/hr"
      confidence: literature
      note: >
        NOT alumina — this is the SILICA control from the same tool and same pH.
        Kept because it quantifies the abrasive-chemistry advantage:
        alpha-alumina 3.4 um/hr vs colloidal silica 0.6 um/hr = 5.7x at
        identical P, V, pH and pad. Ra was the same (0.503 vs 0.496 nm).

  # -------------------------------------------------------------------
  conc_exponent:
    # MRR ~ C^n. All `fitted_value` entries below were fitted HERE by ordinary
    # least squares on ln(C) vs ln(MRR) using numpy.linalg.lstsq; r2 is the
    # coefficient of determination of that log-log fit.
  # -------------------------------------------------------------------

    w:
      raw_pairs_wt_pct_nm_per_min: null
      fitted_value: 0.0
      r2: null
      valid_range_wt_pct: [2.0, 6.0]
      source: "US5916855 Experiment 1B: 'nearly constant tungsten removal rate of 4500A/min-4900 A/min for 2-6 wt % Al2O3 ... In the flat region, the removal rate is essentially independent of the alumina concentration'"
      confidence: literature
      note: >
        n = 0 is the AUTHORS' OWN CONCLUSION over 2-6 wt%, stated in words; the
        seven-point series (1,2,3,4,5,6,7 wt% at fixed 5 wt% Fe(NO3)3.9H2O) is
        plotted in FIG. 3 only and was NOT digitised, hence raw_pairs: null and
        r2: null. Outside the plateau the patent reports (a) a substantial drop
        below 2 wt% and (b) an unexplained drop above 6 wt%, so a single power
        law is wrong in both tails.
        The patent explicitly contradicts earlier literature: 'The prior CMP
        tungsten polishing publications teach that the polishing rate is
        linearly proportional to the concentration of the alumina particles in
        the concentration range of 3 to 7 wt %' — i.e. n=1 was the prior belief.
        TODO(owner): digitise US5916855 FIG. 3 to get the seven pairs.

    w_cross_check:
      raw_pairs_wt_pct_nm_per_min: null
      fitted_value: 0.3333
      r2: null
      source: "Wang Z., Peng R., Xia S., Kitajima T., Tsai S., 'Removal Mechanism of Tungsten CMP Process: Effect of Slurry Abrasive Concentration and Process Temperature', ECS Trans. 41(43) 103-111 (2012), DOI 10.1149/1.4717508 — abstract: 'The removal rate was observed to scale with the cubic root of the abrasive concentration'; Fig. 6(b) shows the linear fit vs C^(1/3). Local copy papers/w-cmp-abrasive-conc-temp-4717508.pdf"
      confidence: unverified
      note: >
        CONFLICTS with the US5916855 plateau (n=0 over 2-6 wt%), and the abrasive
        chemistry is NEVER NAMED in the Wang paper — the string 'alumina' does
        not occur in the full text (checked by regex). Applied Materials 300 mm
        W bulk slurries of that era are commonly silica-based. So this exponent
        may not belong to alumina at all. Recorded as a cross-check, NOT as an
        alumina value. The underlying (wt%, rate) pairs are in Fig. 5(a)/6(a)
        as graphs only; absolute wt% axis not readable from text.

    cu:
      raw_pairs_wt_pct_nm_per_min: null
      fitted_value:
        suba500_pad: 0.5
        ic1000_pad: null
      r2: null
      saturation_knee_wt_pct: 2.5
      valid_range_wt_pct: [1.25, 5.0]
      source: "L. Guo & R. S. Subramanian, J. Electrochem. Soc. 151(2) G104-G108 (2004), DOI 10.1149/1.1640632 — abstract and Figs. 7-8: 'The exponents are given in Fig. 7, and are seen to be close to 0.5, implying that the removal rate is proportional to the square root of the abrasive concentration'; empirical law R = K*sqrt(A*C*P)*V"
      confidence: literature
      note: >
        n IS PAD-DEPENDENT, which is the point of the paper:
          * SUBA 500 pad -> R ~ C^0.5 (author-fitted, 5 velocities, log-log
            straight lines in Fig. 8); also R ~ P^0.5 on the same pad.
          * IC-1000 perforated pad -> NOT a power law: 'at a low abrasive
            concentration, the removal rate increases as the abrasive
            concentration is increased, but as the abrasive concentration is
            increased from 2.5 to 5.0 wt %, the removal rate is hardly
            affected' -> saturating, knee at 2.5 wt%.
        System: Cu disk, colloidal alpha-alumina 220 nm aggregate, DI water,
        NO added chemistry, 1.25-5.0 wt%, 6.8 psi, 50-250 rpm, 60 mL/min.
        raw_pairs null: the (C, R) values live only in Figs. 3/4/7/8.
        TODO(owner): digitise Guo 2004 Fig. 7 for the raw pairs.

    sic_4h_acidic_kmno4:
      raw_pairs_wt_pct_nm_per_min: [[0.1, 96.67], [0.2, 86.67], [0.5, 75.0], [1.0, 51.67], [5.0, 20.0]]
      fitted_value: -0.406
      r2: 0.924
      valid_range_wt_pct: [0.1, 5.0]
      source: "US20220315802A1 (Entegris / UFRF), TABLE 1 (alumina series, 4 wt% KMnO4 + 0.5 wt% nitrate salts, pH 2.3, 1 psi, 60/60 rpm). Original units um/h: 5.8, 5.2, 4.5, 3.1, 1.2. Fit performed here."
      confidence: derived
      note: >
        NEGATIVE exponent — MRR DECREASES with alumina loading over the whole
        0.1-5 wt% range, monotonically, with a clean log-log fit (r2 0.92).
        This is the indentation-limited regime (load per particle ~ 1/N), the
        OPPOSITE sign to the surface-area/collision-frequency regime (+1/3) that
        governs silica-on-oxide. Independently ruled as a genuine REGIME split
        (not a data error) in fab-sim/knowledge/cmp/
        sic-abrasive-concentration-regime-ruling.md, on the grounds that the
        patent itself distinguishes Mohs<6 (soft nano-oxides) from Mohs>6
        (alpha-alumina family) as separate behaviour classes ([0043]/[0057]).
        Magnitudes are outliers (see the film anchor note); the SLOPE is what is
        being asserted here and slope is invariant to the Kp scale.

    sic_4h_gong_l25:
      raw_pairs_wt_pct_nm_per_min: [[1, 11.140], [2, 9.9133], [3, 10.731], [4, 11.3443], [5, 11.549]]
      fitted_value: 0.035
      r2: 0.137
      source: "Gong et al., Materials 17(3) 679 (2024), DOI 10.3390/ma17030679, Table 2 — marginal means of the Al2O3 factor over the L25 array (each level averaged over its 5 rows). Means and fit computed here."
      confidence: derived
      note: >
        EFFECTIVELY NULL (n ~ 0.04, r2 0.14) and NON-MONOTONIC (dips at 2 wt%).
        The paper's own range analysis ranks the factors
        oxidiser (R=0.1717) > pH (0.1104) > abrasive (0.0978), i.e. abrasive
        loading is the WEAKEST of its three axes. Directly contradicts the
        Entegris n = -0.41 on nominally the same material system (4H-SiC +
        alumina + acidic permanganate). Difference in conditions: Gong uses
        500 nm alumina at 4 psi over 1-5 wt%; Entegris uses 1 psi over
        0.1-5 wt% and never states a size. UNRESOLVED — see `gaps`.

    sic_6h_alkaline:
      raw_pairs_wt_pct_nm_per_min: [[1.2, 0.750], [1.6, 1.15833], [2.0, 0.93667]]
      fitted_value: 0.486
      r2: 0.328
      source: "SU Jianxiu et al., Procedia Engineering 24 (2011) 441-446, DOI 10.1016/j.proeng.2011.11.2673, section 3.3 (6/8/10 g alumina per 500 mL, 45 / 69.5 / 56.2 nm/h). Fit performed here."
      confidence: derived
      note: >
        NON-MONOTONIC with a MAXIMUM at 8 g/500 mL (1.6 wt%) — a power law
        cannot represent this shape, hence r2 = 0.33; the fitted n is reported
        only for completeness and should NOT be used. The authors' companion
        paper (SU Jianxiu et al., J. Semicond. 33(10) 106003 (2012), local copy
        papers/su2012-jos-6hsic-alumina-kmno4.pdf) confirms the same optimum on
        BOTH faces: 'the optimum abrasive content in 500 mL of slurry is about
        8 g in Si and C surface CMP', with the 10 g point falling back to
