Repository: khleecnce/cmp-sim

# CMP-Sim
A physics-based simulator for **Chemical Mechanical Planarization**. Given a
slurry formulation, a pad, a conditioner and tool settings, it predicts what a
supplier or fab would otherwise have to measure: removal rate, within-wafer
non-uniformity, the radial profile, dishing and erosion on patterned wafers,
pad-life drift, and a scratch-risk index.

Every number it uses carries a source. Every number it cannot source is `null`
with a `TODO(owner)` rather than a plausible-looking invention, and every result
carries the warnings that tell you where not to trust it.

**Feed it your own measurements and the model re-fits itself** — see

File: research/abrasive_alumina.yaml (part 2 of 2)
# =====================================================================
        56.2 nm/h (Si face) and 360 nm/h (C face).
        wt% conversion assumes slurry density 1.0 g/mL (g / 500 g * 100); the
        paper gives grams only. The 4 g point is in Fig. 3 only, not in text.

    oxide: &conc_exp_unknown
      raw_pairs_wt_pct_nm_per_min: null
      fitted_value: null
      r2: null
      source: null
      confidence: unverified
      note: "TODO(owner): no alumina concentration series against an oxide film was found. The oxide rates recorded in film_anchors are single-composition counter-film measurements, not a series."

    sapphire: *conc_exp_unknown
    poly_si: *conc_exp_unknown
    snag: *conc_exp_unknown

  # -------------------------------------------------------------------
  size_exponent:
    # MRR ~ d^m.
  # -------------------------------------------------------------------

    w:
      raw_pairs_d50_nm_rate: null
      fitted_value: null
      r2: null
      sign: "CONTESTED — three primary sources disagree; see note"
      source: "see note"
      confidence: unverified
      note: >
        THREE MUTUALLY INCONSISTENT PRIMARY RESULTS. Do not pick one silently.
        (1) NEGATIVE. Bielmann, Mahajan & Singh, Electrochem. Solid-State Lett.
            2(8) 401-403 (1999), DOI 10.1149/1.1390851. Abstract read directly
            from IOPscience: 'Alumina particles of similar phase and shape with
            size varying from 0.1 to 10 um diam were used ... The W removal rate
            was found to INCREASE WITH DECREASING PARTICLE SIZE and increased
            solids loading. These results suggest that the removal rate
            mechanism is not a scratching type process, but may be related to
            the contact surface area.' -> m < 0 over 0.1-10 um.
            FULL TEXT PAYWALLED — only the abstract was read; no (d, rate) pairs.
        (2) POSITIVE. J. Wang, I. K. Cherian, A. G. Haerle (Saint-Gobain),
            'Chemical Mechanical Planarization of Tungsten with Hard Abrasives',
            Electrochem. Solid-State Lett. 13(6) H182 (2010),
            DOI 10.1149/1.3358135. Abstract read directly: 'The removal rates
            increased LINEARLY WITH PARTICLE SIZE, whereas the defectivity
            decreased as the particle size became smaller. Reducing the alpha
            alumina particle size to 120 nm showed a good combination of high
            removal rate and low oxide defectivity.' -> m ~ +1.
            FULL TEXT PAYWALLED — abstract only; no (d, rate) pairs.
        (3) NULL. B. Egan & H. J. Kim (GLOBALFOUNDRIES), ECS J. Solid State Sci.
            Technol. 8(5) P3206-P3211 (2019), DOI 10.1149/2.0311905jss, OPEN
            ACCESS, full text read (papers/lee2019-jss-abrasive-size-w-cmp.pdf):
            'While tungsten removal rate is not affected by abrasive size ...'
            and in the body: 'it is also accepted that the large abrasives are
            needed to maintain removal rate; however, in the specific case of
            tungsten bulk slurry, this is proven false ... In each case, the
            rate was statistically comparable.' -> m = 0. No numeric table is
            given (qualitative claim only, no n, no p-value).
        A possible reconciliation, NOT verified: the three probe different size
        DECADES (Bielmann 0.1-10 um; Saint-Gobain sub-micron around 120 nm;
        Egan production-range nano). A non-monotonic m(d) would satisfy all
        three, but nobody has shown that.
        Independent confirmation that d-effects can vanish: Bouvet et al.,
        J. Vac. Sci. Technol. B 20(4) 1556 (2002), DOI 10.1116/1.1490393,
        full text read (papers/bouvet2002-jvst-colloidal-silica-w-cmp-size.pdf):
        'Although the particle sizes range from 12 to 75 nm (factor of 6.25), we
        observe that the tungsten removal rate is quite constant' — but that is
        SILICA, not alumina, and the authors themselves flag that their result
        is 'opposite to what Bielmann et al. have mentioned'.

    cu:
      raw_pairs_d50_nm_rate: null
      fitted_value: null
      r2: null
      sign: "negative at constant wt% (fewer, larger particles); positive at constant particle NUMBER"
      source: "R. Ihnfeldt, PhD dissertation, UCSD (2008), section 6.4.2, summarising Matijevic et al. and Bielmann et al.: 'increasing the particle size, when using the same number of particles, increases the MRR. However, increasing the particle size, while holding the weight percent of particles constant, DECREASES the MRR, as was shown by Bielmann et al. for tungsten CMP, and is consistent with the Luo and Dornfeld model behavior'"
      confidence: unverified
      note: >
        The SIGN DEPENDS ON WHAT IS HELD CONSTANT. Any m recorded without
        stating the normalisation (wt% vs particle number vs specific surface
        area) is meaningless. This statement is SECONDARY (Ihnfeldt citing
        Matijevic and Bielmann); neither original was read here.
        Independent support for the surface-area normalisation, on SAPPHIRE with
        SILICA (not alumina): Park, Kim, Lee & Jeong, Int. J. Precis. Eng.
        Manuf.-Green Tech. 2(2) 157-162 (2015), DOI 10.1007/s40684-015-0020-0,
        full text read: at constant particle NUMBER the rate rises with size
        (40 -> 72 nm); at constant WEIGHT PERCENT 'the removal rate decreases as
        the abrasive size increases'; and at constant SPECIFIC SURFACE AREA
        (33 m2/g) the rate is nearly constant for 40 and 72 nm.
        TODO(owner): find an alumina-on-Cu size series with printed numbers.

    sic:
      raw_pairs_d50_nm_rate: null
      fitted_value: null
      r2: null
      sign: "positive up to an optimum, then falls"
      optimum_d50_nm:
        si_face: 2500
        c_face: 3500
      source: "SU Jianxiu et al., J. Semicond. 33(10) 106003 (2012), local copy papers/su2012-jos-6hsic-alumina-kmno4.pdf, section 3.2: 'Four abrasive sizes of 1 um, 1.5 um, 2.5 um, 3.5 um are used ... the MRR increases with the increase of the abrasive size ... the optimum abrasive size is about 2.5 um for Si surface and 3.5 um for C surface'"
      confidence: literature
      note: >
        6H-SiC, white corundum (alpha), P = 2 psi, carrier 65 rpm, platen 60 rpm.
        Direction is stated in the text; the (size, MRR) values themselves are in
        Fig. 2 only -> raw_pairs null, no fit possible.
        Note this is MICRON-scale alumina; the nano-alumina SiC work (Chen 2020,
        Gong 2024) uses 100-500 nm and does not sweep size.
        TODO(owner): digitise Su 2012 Fig. 2 for the four pairs.

    sapphire: &size_exp_unknown
      raw_pairs_d50_nm_rate: null
      fitted_value: null
      r2: null
      source: null
      confidence: unverified
      note: >
        TODO(owner): KR20130060211A claims a workable range of 0.05-10 um mean
        diameter for the alumina grit but reports a rate at ONE size only
        (0.25 um). No alumina size series on sapphire was found. The only
        sapphire size series located (Park et al. 2015,
        DOI 10.1007/s40684-015-0020-0, 40/72/82.5 nm) uses COLLOIDAL SILICA.

    oxide: *size_exp_unknown
    poly_si: *size_exp_unknown
    snag: *size_exp_unknown

  # -------------------------------------------------------------------
  saturation:
  # -------------------------------------------------------------------

    w_conc_plateau:
      knee_wt_pct: 2.0
      upper_rolloff_wt_pct: 6.0
      plateau_rate_nm_per_min: [450, 490]
      conditions: "5 psi, 100 rpm table / 25 rpm carrier, Fe(NO3)3.9H2O 5 wt% fixed, Strasbaugh 6DS-SP"
      source: "US5916855 Experiment 1B"
      confidence: literature
      note: >
        Two-sided: rate is 'substantially reduced' below 2 wt% and drops again
        above 6 wt% (the patent says the high-side drop is 'not understood').
        Mechanistic reading given by the patent: in the plateau 'the tungsten
        oxide is being removed about as fast as it is being formed', i.e. the
        process is OXIDATION-limited, not abrasive-limited.

    cu_conc_plateau:
      knee_wt_pct: 2.5
      plateau_rate_nm_per_min: null
      conditions: "6.8 psi, IC-1000 perforated pad, colloidal alpha-alumina 220 nm in DI water, no chemistry"
      source: "Guo & Subramanian 2004, DOI 10.1149/1.1640632"
      confidence: literature
      note: >
        'as the abrasive concentration is increased from 2.5 to 5.0 wt %, the
        removal rate is hardly affected'. Authors' explanation: below the knee
        the rate is limited by the availability of particles on the pad asperity
        tops. On the SUBA 500 pad the same slurry shows NO knee (clean C^0.5 to
        5 wt%) -> the knee is a PAD property, not a slurry property.
        plateau_rate null: absolute values are in Figs. 3/4 only.

    cu_velocity_plateau:
      knee_velocity_m_s: 0.7
      conditions: "IC-1000 pad, 2.5 wt% alpha-alumina 220 nm, DI water, 3.6 and 6.8 psi"
      source: "Guo & Subramanian 2004: 'the removal rate essentially levels off at values of V larger than approximately 0.7 m/s'"
      confidence: literature
      note: >
        Rare published VELOCITY saturation with a number attached. Authors'
        mechanism: above 0.7 m/s there is not enough time between asperity
        passes to regrow the Cu oxide layer. Directly relevant to any Preston
        term that assumes MRR ~ V without bound.

    cu_pressure_regime_break:
      knee_pressure_psi: 6.0
      threshold_pressure_psi: [1.0, 2.0]
      exponent_above_knee: 0.165
      source: "Guo & Subramanian 2004, Fig. 2 caption: power-law exponents 0.16 +/- 0.05 (0.47 m/s) and 0.17 +/- 0.04 (0.67 m/s) for P > 6 psi; linear (Prestonian) below 6 psi; 'a small non-zero threshold pressure between 1 and 2 psi below which the removal rate is essentially zero'"
      confidence: literature
      note: >
        Three pressure regimes on IC-1000: dead below ~1-2 psi, Prestonian
        1-6 psi, then R ~ P^0.17 above 6 psi. On the SUBA 500 pad the SAME
        slurry gives R ~ P^0.5 over the ENTIRE range. Pad-dependent again.

    sapphire_ph_saturation:
      knee_ph: 12.5
      source: "KR20130060211A: 'when alumina abrasive grains are used (curve a), the polishing rate increases when the pH of the polishing slurry exceeds 10 ... and the polishing rate is saturated in the strong alkali region where the pH exceeds about 12.5'"
      confidence: literature
      note: >
        Corroborated by the patent's own examples: pH 12.55 -> 3.4 um/hr but
        pH 13.21 -> 2.8 um/hr (i.e. past saturation it actually falls back).
        The pH-vs-rate curve itself is Fig. 1, graph only.

    w_oxidizer_saturation:
      knee_wt_pct_fe_nitrate: 5.0
      source: "US5916855 Experiment 2B (see oxidizer_response)"
      confidence: literature

  # -------------------------------------------------------------------
  oxidizer_response:
  # -------------------------------------------------------------------

    w_ferric_nitrate:
      raw_pairs_wt_pct_rate: null
      normalised_pairs: "rates plotted normalised to the 5 wt% ferric nitrate value; absolute axis not given"
      range_wt_pct: [3.0, 9.0]
      knee_wt_pct: 5.0
      fixed_conditions: "alumina held at 2.8 wt%, 5 psi, 100 rpm table / 25 rpm carrier, Strasbaugh 6DS-SP, blanket W on Ti/TiN"
      source: "US5916855 Experiment 2B, body text: 'The results show a strong tungsten removal rate dependence on concentration of Fe3+ between 3 wt % and 5 wt % ferric nitrate. As Fe3+ concentration is further increased, i.e., from 5 wt % to 9 wt % ferric nitrate, the removal rate is nearly constant.'"
      confidence: literature
      note: >
        The mechanistic statement is the useful part and it is explicit:
        'below 5 wt % ferric nitrate concentration the polish rate is controlled
        by the chemical oxidation rate of the freshly exposed W surface
        undergoing continuous abrasion by Al2O3 particles. Above 5 wt % ferric
        nitrate ... surface WOx abrasion rate becomes the rate limiting
        mechanism.' -> a two-regime (chemistry-limited / mechanics-limited)
        model with the crossover at 5 wt% Fe(NO3)3 and 2.8 wt% alumina.
        raw_pairs null: FIG. 4 is normalised and was not digitised.
        TODO(owner): digitise US5916855 FIG. 4.

    w_cupric_ion_catalysis:
      pairs_wt_pct_cu2plus_rate: null
      threshold_wt_pct: 0.0003
      effect_at_0p01_wt_pct: "+60% W rate (to 9300 A/min) vs the same slurry without cupric sulfate"
      fixed_conditions: "ferric nitrate slurry, alumina 2.8 wt%, 5 psi, 100 rpm table"
      source: "US5916855 body text + FIG. 5"
      confidence: literature
      note: >
        'Experiments using slurries formulated with Cu2+ ions and no ferric
        nitrate show tungsten polish rates consistent with mechanical abrasion
        only' -> Cu2+ is a CATALYST for the Fe(III) cycle, not an oxidiser.
        Pairs are in FIG. 5 (graph) only.

    w_persulfate_costoxidant:
      pairs:
        - {fe3_wt_pct: 5.0, persulfate_wt_pct: 0.0, w_rate_nm_per_min: 81.0, ti_rate_nm_per_min: 52.0, oxide_rate_nm_per_min: 3.8, note: "slurry 7, no suspension agent"}
        - {fe3_wt_pct: 5.0, persulfate_wt_pct: 1.0, w_rate_nm_per_min: 319.3, ti_rate_nm_per_min: 45.8, oxide_rate_nm_per_min: 2.9, note: "slurry 9"}
        - {fe3_wt_pct: 5.0, persulfate_wt_pct: 0.0, w_rate_nm_per_min: 427.5, ti_rate_nm_per_min: 30.0, oxide_rate_nm_per_min: 2.1, note: "slurry 6, with suspension agent + salt"}
        - {fe3_wt_pct: 5.0, persulfate_wt_pct: 1.0, w_rate_nm_per_min: 687.2, ti_rate_nm_per_min: 100.4, oxide_rate_nm_per_min: 2.9, note: "slurry 8, with suspension agent + salt"}
      unit: "nm/min (patent A/min / 10)"
      fixed_conditions: "alumina 2.8 wt%, 5 psi, 100 rpm table / 25 rpm carrier"
      source: "US5916855, TABLE III (columns: Salt, Evrflo, Fe3+, S2O8, W rate, Ti rate, SiO2 rate, defectivity)"
      confidence: literature
      note: >
        Within each suspension-agent state, adding 1 wt% (NH4)2S2O8 raises the W
        rate (81 -> 319 without; 428 -> 687 with). Additional TABLE I pair at
        Fe(NO3)3.9H2O 3 wt% + cupric nitrate 0.036 wt%:
        with 1 wt% persulfate  -> W 630 nm/min, Ti 200 nm/min;
        without persulfate     -> W 440 nm/min, Ti 41 nm/min.
        So persulfate is primarily a Ti accelerator (5x) that also lifts W (1.4x).

    w_fluoride_suppression:
      pairs_wt_pct_h2sif6_w_rate_nm_per_min: [[0.0, 235.0], [0.1, 227.1], [0.2, 205.2], [0.3, 147.5]]
      paired_ti_rate_nm_per_min: [70.9, 94.3, 139.7, 188.0]
      fixed_conditions: "3.0 wt% fumed alumina, 5.0 wt% ferric nitrate, 5 psi, table 44 rpm, spindle 41 rpm, Suba 500/Suba IV, 100 mL/min, 60 s"
      source: "US5993686, TABLE I (control sample 1 + samples 2,3) and TABLE 3 runs 1A/1B/1C"
      confidence: literature
      note: >
        Clean 4-point additive series at fully specified P and V. Fluoride is a
        Ti accelerator and a W SUPPRESSOR: W falls 2350 -> 1475 A/min while Ti
        rises 709 -> 1880 A/min over 0 -> 0.3 wt% H2SiF6. Parallel HF series from
        the same table: HF 0/0.1/0.2 wt% -> W 2350/2355/2340, Ti 709/1120/1472
        (HF lifts Ti without touching W), and HF 0.4/0.6 -> W 1551/2825,
        Ti 2768/3800 (non-monotonic in W).

    w_h2o2_with_ph_coupling:
      pairs: "see film_anchors: US5391258 TABLE 1 (H2O2 fixed, pH varied 6.0->3.3 via phthalate): W 444/978/1164/1164 A/min, SiO2 167/137/93/76 A/min"
      fixed_conditions: "submicron alumina ~8.25 wt% (derived), 7 psi, platen 50 rpm, spindle 40 rpm, IC1000"
      source: "US5391258 TABLE 1"
      confidence: literature
      note: >
        With H2O2 as the oxidiser the dominant lever is pH, not oxidiser dose:
        a 2.7x W-rate gain comes purely from dropping pH 6.0 -> 3.5. The patent
        explicitly notes this contradicts US4956313 and US4992135, which taught
        pH > 6 for W/oxide selectivity.

    w_ferric_nitrate_cross_abrasive:
      pairs_wt_pct_rate_nm_per_min: [[0.0, 5.6], [0.01, 92.3], [0.05, 117.7]]
      plateau_above_wt_pct: 0.1
      fixed_conditions: "4 wt% colloidal SILICA (Fuso PL-7), H2O2 1.0 wt%, pH 2.3, 6 psi, carrier and table both 70 rpm, IC1000/Suba IV, poli-300"
      source: "J.-H. Lim et al., Appl. Surf. Sci. 282 (2013) 512-517, DOI 10.1016/j.apsusc.2013.06.003, section 3: 'The polishing rate without Fe(NO3)3 was only 56 A/min, and the polishing rate with increasing Fe(NO3)3 concentration rapidly increased to 923 A/min at 0.01 wt% Fe(NO3)3 and 1177 A/min at 0.05 wt% Fe(NO3)3. With further Fe(NO3)3 concentration increases up to 1.0 wt%, the polishing rate of W film increased only slightly.'; local copy papers/lim2013-apsusc-fe-nitrate-w-cmp.pdf"
      confidence: literature
      note: >
        ABRASIVE MISMATCH — this is SILICA, included only because it is the only
        Fe(NO3)3 dose-response series found with absolute rates, P and V all
        printed. Do NOT use it as an alumina oxidiser constant. It is however a
        strong qualitative confirmation of the US5916855 two-regime picture:
        the authors split their own data into 'region I, below 0.1 wt%
        Fe(NO3)3' (rate rises steeply) and region II (plateau). A log-log fit of
        the two non-zero points gives n = 0.15 (r2 = 1.0 trivially, 2 points) —
        reported only to show how flat region II is. 20x oxidiser gives 1.3x rate.

    cu_h2o2_ph_sign_inversion:
      pairs_ph_h2o2_wt_pct_rate_nm_per_min:
        - [3.0, 0.1, 8.0]
        - [3.0, 2.0, 113.0]
        - [8.3, 0.1, 287.0]
        - [8.3, 2.0, 289.0]
        - [10.0, 0.1, 350.0]
        - [10.0, 2.0, 166.0]
      fixed_conditions: "4 wt% alpha-alumina (20 nm primary / 150 nm aggregate), glycine 0.1 M, 1.0 psi, platen 30 rpm / wafer 30 rpm, IC1000, 150 mL/min, +/-14 nm/min"
      source: "Ihnfeldt 2008, Table 6.2, solutions c and d"
      confidence: literature
      note: >
        THE OXIDISER EFFECT CHANGES SIGN WITH pH, on one tool with one abrasive:
          pH 3.0  : 0.1 -> 2.0 wt% H2O2 gives 8 -> 113 nm/min (strongly UP)
          pH 8.3  : 287 -> 289 nm/min (no change, inside +/-14)
          pH 10.0 : 350 -> 166 nm/min (halved, DOWN)
        Any monotonic oxidiser term will fail at least one of these three.

    sic_kmno4:
      marginal_means_wt_pct_rate_nm_per_min: [[1, 8.8913], [2, 11.242], [3, 11.3443], [4, 11.4467], [5, 11.7533]]
      fitted_value: 0.163
      r2: 0.819
      fixed_conditions: "4H-SiC (0001) Si, alumina 500 nm, 4 psi, platen 90 rpm / head 100 rpm, Suba 800, 90 mL/min, 60 min"
      source: "Gong et al., Materials 17(3) 679 (2024), DOI 10.3390/ma17030679, Table 2 — KMnO4 factor marginal means over the L25 array; fit performed here"
      confidence: derived
      note: >
        Saturating: almost all of the gain is in the 1 -> 2 wt% step
        (8.89 -> 11.24), then flat to 5 wt%. Consistent with Langmuir-type
        oxidiser adsorption. The paper's own range analysis makes KMnO4 the
        STRONGEST of its three factors (R = 0.1717).
        WARNING: this same table was already used to back out
        `oxidizer_langmuir_K` for the sic_alumina_kmno4 pack in fab-sim
        (validation/datasets/gong2024_4hsic_alumina_kmno4_L25.yaml,
        used_for_calibration: true). Re-using it as validation would be
        self-grading.

    sic_kmno4_molar:
      value: "0.05 M KMnO4 at pH 2 with 2 wt% / 100 nm alumina -> 6412 nm/h (C face), 1554 nm/h (Si face)"
      source: "Chen et al. 2020, DOI 10.1134/S1070427220060099"
      confidence: literature
      note: "Single best-point only; the pH 2-10 sweep in that paper is figure-based and was not digitised."

# =====================================================================
gamma_alumina:                # gamma / transition (delta, theta) alumina
# =====================================================================

  properties:
    description: >
      Transition aluminas (gamma, delta, theta): defect-spinel metastable phases
      produced by dehydrating boehmite or by flame hydrolysis (fumed alumina).
      Softer and lower-density than corundum, much higher specific surface area,
      and they aggregate into chains rather than existing as discrete spheres.
      In CMP they are the classic W-plug abrasive (Cabot SEMI-SPERSE W-A355 and
      its relatives), and they are what most pre-2000 "alumina" W slurries
      actually contained.

    hardness_gpa:
      value: null
      unit: GPa
      source: null
      confidence: unverified
      note: "TODO(owner): no measured hardness for gamma/transition alumina was found. It is qualitatively softer than alpha, evidenced functionally by the removal-rate gap below, but no number is available."

    hardness_mohs:
      value: null
      unit: "Mohs"
      source: null
      confidence: unverified
      note: "TODO(owner): not sourced. Do not copy the alpha value (Mohs 9) across — the phases are functionally different (see removal_rate_vs_alpha)."

    youngs_modulus_gpa:
      value: null
      unit: GPa
      source: null
      confidence: unverified
      note: "TODO(owner): not sourced."

    density_g_cm3:
      value: null
      unit: "g/cm^3"
      source: null
      confidence: unverified
      note: "TODO(owner): not sourced from any document read in this pass."

    iep_ph:
      value: null
      unit: "pH"
      source: null
      confidence: unverified
      note: >
        TODO(owner): the IEP ~9 measured by Gopal & Talbot is for a commercial
        'alumina' CMP slurry (EKC Tech) whose phase is not stated, so it is
        recorded under `alumina`, not here. Boehmite/gamma surfaces are
        hydroxyl-terminated like alpha and would be expected nearby, but that is
        an expectation, not a measurement.

    typical_primary_size_nm:
      value: 50
      unit: nm
      source: "M. Bielmann, U. Mahajan, R. K. Singh, D. O. Shah, B. J. Palla, 'Enhanced Tungsten Chemical Mechanical Polishing Using Stable Alumina Slurries', Electrochem. Solid-State Lett. 2(3) 148-150 (1999), DOI 10.1149/1.1390765 — experimental section: 'The polishing slurries contained 10 wt % gamma-alumina particles (primary size ~50 nm diam)'"
      confidence: literature
      note: >
        PRIMARY particle size as specified by the maker, NOT a dispersed d50.
        The same paper concedes 'due to agglomeration, the effective size of
        abrasive particles may increase'. The paper separately uses 300-500 nm
        alumina for SEM adhesion imaging only — do not confuse the two numbers.
        Quoted here via fab-sim/knowledge/cmp/
        w-cmp-abrasive-d50-bielmann1999-osti-cabot-conflict.md, which records
        the verbatim excerpts; the ESL PDF itself is paywalled at IOPscience and
        the full text was NOT re-read in this pass.

    removal_rate_vs_alpha:
      value: "transition alumina polishes W at a LOW rate compared with alpha alumina and SiC, on the same tool"
      source: "J. Wang, I. K. Cherian, A. G. Haerle (Saint-Gobain), Electrochem. Solid-State Lett. 13(6) H182 (2010), DOI 10.1149/1.3358135, abstract: 'The best oxide defectivities were achieved with transition alumina and silicon carbide. However, the transition alumina polished tungsten at a low rate compared to the other abrasives tested.'"
      confidence: literature
      note: >
        THE reason this file keeps the phases separate. Read from the published
        abstract (full text paywalled); no ratio is quoted, so the magnitude of
        the gap is unknown. TODO(owner): obtain ESL 13(6) H182 full text for the
        alpha-vs-transition rate numbers.

  # -------------------------------------------------------------------
  film_anchors:
  # -------------------------------------------------------------------

    - film: w
      rate_nm_per_min: 810.0
      uncertainty_nm_per_min: 40
      pressure_psi: 6.5
      velocity_m_s: 2.042
      velocity_source: "derived from 150 rpm, R_cc=0.13 m (assumed)"
      conc_wt_pct: 10.0
      d50_nm: 50
      d50_qualifier: "PRIMARY particle size, not a dispersed d50"
      ph: 4.0
      oxidizer: "K3Fe(CN)6 (potassium ferricyanide) 0.1-0.15 M; pH set with HNO3"
      pad: "IC-1000 / SUBA IV"
      phase_stated: true
      source: "Bielmann, Mahajan, Singh, Shah, Palla, Electrochem. Solid-State Lett. 2(3) 148-150 (1999), DOI 10.1149/1.1390765 — surfactant-STABILISED slurry, 4 repeats"
      confidence: literature
      note: >
        Film: CVD W, 0.6 um. QUOTED VIA fab-sim/knowledge/cmp/
        w-cmp-abrasive-d50-bielmann1999-osti-cabot-conflict.md section 4, which
        records the verbatim excerpts and their python-verified internal
        consistency; the ESL PDF is paywalled and was not re-read here.
        Oxidiser is ferricyanide, NOT ferric nitrate — same Fe(III)/acidic
        family, different species.

    - film: w
      rate_nm_per_min: 560.0
      uncertainty_nm_per_min: 30
      pressure_psi: 6.5
      velocity_m_s: 2.042
      velocity_source: "derived from 150 rpm, R_cc=0.13 m (assumed)"
      conc_wt_pct: 10.0
      d50_nm: 50
      ph: 4.0
      oxidizer: "K3Fe(CN)6 0.1-0.15 M"
      pad: "IC-1000 / SUBA IV"
      phase_stated: true
      source: "Bielmann et al. 1999, DOI 10.1149/1.1390765 — UNSTABILISED (no surfactant) slurry"
      confidence: literature
      note: >
        Pairs with the previous anchor: surfactant stabilisation alone gives
        810/560 = 1.45x at identical P, V, wt%, size, pH and oxidiser.
        Dispersion state is therefore worth ~45% of the rate — larger than most
        size or concentration effects in this file.

    - film: w
      rate_nm_per_min: 235.0
      pressure_psi: 5.0
      velocity_m_s: 0.599
      velocity_source: "derived from table 44 rpm, R_cc=0.13 m (assumed); spindle 41 rpm"
      conc_wt_pct: 3.0
      d50_nm: null
      ph: null
      oxidizer: "ferric nitrate 5.0 wt%"
      pad: "Suba 500 / Suba IV"
      phase_stated: false
      source: "US5993686 TABLE I control sample 1 (3.0 wt% FUMED alumina, Cabot W-A355 SEMI-SPERSE + FE-10)"
      confidence: unverified
      note: >
        DUPLICATE of the anchor with the same source under `alumina`, listed
        here as well because FUMED alumina from flame hydrolysis is generally a
        transition phase. The patent never states the phase, so neither
        placement is certain. Confidence downgraded to unverified for that
        reason. Do NOT count this row twice in a fit.

  conc_exponent:
    w:
      raw_pairs_wt_pct_nm_per_min: null
      fitted_value: null
      r2: null
      source: null
      confidence: unverified
      note: >
        TODO(owner): Bielmann 1999 (DOI 10.1149/1.1390765) is a SINGLE-
        concentration experiment (10 wt%) — no concentration series exists for
        gamma alumina in this corpus. The companion Bielmann paper
        (DOI 10.1149/1.1390851) states qualitatively that the W removal rate
        'increase[s] with ... increased solids loading' but gives no pairs
        (abstract only; full text paywalled).

    oxide: &gamma_unknown
      raw_pairs_wt_pct_nm_per_min: null
      fitted_value: null
      r2: null
      source: null
      confidence: unverified
      note: "TODO(owner): no gamma-alumina concentration series found for this film."

    cu: *gamma_unknown
    sic: *gamma_unknown
    sapphire: *gamma_unknown
    poly_si: *gamma_unknown
    snag: *gamma_unknown

  size_exponent:
    w:
      raw_pairs_d50_nm_rate: null
      fitted_value: null
      r2: null
      sign: "negative over 0.1-10 um (rate rises as size falls), per Bielmann 1999"
      source: "Bielmann, Mahajan, Singh, Electrochem. Solid-State Lett. 2(8) 401-403 (1999), DOI 10.1149/1.1390851, abstract read from IOPscience: 'Alumina particles of similar phase and shape with size varying from 0.1 to 10 um diam were used ... The W removal rate was found to increase with decreasing particle size'"
      confidence: unverified
      note: >
        PHASE ASSIGNMENT IS ASSUMED, not stated: the abstract says only
        'alumina ... of similar phase'. It is placed here because the same
        group's companion paper of the same year uses gamma-alumina. Full text
        paywalled, no (d, rate) pairs obtained, so no exponent is fitted.
        See `alumina.size_exponent.w` for the three-way conflict this sits in.

    oxide: &gamma_size_unknown
      raw_pairs_d50_nm_rate: null
      fitted_value: null
      r2: null
      source: null
      confidence: unverified
      note: "TODO(owner): not sourced."

    cu: *gamma_size_unknown
    sic: *gamma_size_unknown
    sapphire: *gamma_size_unknown
    poly_si: *gamma_size_unknown
    snag: *gamma_size_unknown

  saturation:
    note: "TODO(owner): no gamma-alumina saturation data (concentration, velocity, pressure or oxidiser) was found in this pass."

  oxidizer_response:
    w_ferricyanide:
      value: "K3Fe(CN)6 0.1-0.15 M at pH 4 sustains 560-810 nm/min on CVD W with 10 wt% gamma-alumina at 6.5 psi / 150 rpm"
      pairs_M_rate: null
      source: "Bielmann et al. 1999, DOI 10.1149/1.1390765"
      confidence: literature
      note: >
        Range statement only — the paper fixes the oxidiser and varies the
        dispersion state, so there is no dose-response curve.
        TODO(owner): a gamma-alumina + Fe(NO3)3 dose series is missing entirely.

# =====================================================================
gaps:
  # Every quantity requested that could NOT be sourced, named explicitly.
  # =====================================================================

  - id: films_with_zero_alumina_anchors
    what: "poly_si and snag (SnAg solder) blanket removal-rate anchors with alumina"
    status: "NOT FOUND"
    searched: >
      fab-sim/papers + INDEX.json token scan, fab-sim/knowledge (grep polysilicon,
      poly-Si, SnAg, Sn-Ag, solder CMP), fab-sim/data/corpus (sqlite + fulltext),
      and 4 web searches. US7723234B2 ('Method for selective CMP of polysilicon')
      was pulled from patentimages and its full text contains ZERO occurrences of
      'alumin' — it is a silica/ceria patent. No alumina-on-SnAg CMP source was
      located at all.
    impact: "2 of the 7 requested films have no data whatsoever, for either phase."

  - id: alpha_particle_hardness
    what: "alpha-Al2O3 abrasive particle hardness in GPa (nanoindentation)"
    status: "NOT FOUND (only Mohs 9, a qualitative scale)"
    searched: "corpus knowledge notes; web search returned only paywalled sapphire-substrate nanoindentation papers, which measure the WAFER not the particle."
    impact: "Any Hertz/plastic-indentation term that needs H_abrasive cannot be parameterised for alpha from this file."

  - id: gamma_properties_all
    what: "gamma/transition alumina hardness (GPa and Mohs), Young's modulus, density, IEP"
    status: "NOT FOUND — all four are null"
    impact: "The gamma phase has essentially no physical-property record here; only its functional signature (low W rate vs alpha, Saint-Gobain 2010) and one primary size (50 nm)."

  - id: w_size_exponent_conflict
    what: "sign of m in MRR ~ d^m for alumina on W"
    status: "CONTESTED AND UNRESOLVED"
    detail: >
      Bielmann 1999 (ESL 2(8) 401) says NEGATIVE over 0.1-10 um; Wang/Cherian/
      Haerle 2010 (ESL 13(6) H182) says POSITIVE and linear; Egan & Kim 2019
      (JSS 8 P3206, open access, full text read) says NULL. All three are
      primary W-CMP measurements. The first two are paywalled and only their
      abstracts were read, so no raw pairs exist to arbitrate.
    impact: "THIS IS THE BIGGEST REMAINING GAP. A particle-size term for W CMP cannot be signed, let alone valued, from the available evidence."
    next_step: "Obtain full text of DOI 10.1149/1.1390851 and DOI 10.1149/1.3358135 (interlibrary or ECS membership) and extract their size-vs-rate tables."

  - id: sic_conc_exponent_conflict
    what: "n in MRR ~ C^n for alumina on SiC"
    status: "CONTESTED"
    detail: >
      Entegris US20220315802A1 gives n = -0.406 (r2 0.92, 5 points, 0.1-5 wt%,
      1 psi); Gong 2024 L25 marginal means give n = +0.035 (r2 0.14, 1-5 wt%,
      4 psi, 500 nm); Su 2011 is non-monotonic with a maximum at 1.6 wt%.
      Different pressures, different sizes, one patent whose absolute rates are
      a 25-38x outlier against three independent papers.
    impact: "Sign of the SiC concentration term is not settled."

  - id: raw_pairs_locked_in_figures
    what: "raw (x, rate) pairs that exist but only as graphs"
    status: "NOT DIGITISED"
    list:
      - "US5916855 FIG. 3 — W rate vs alumina 1-7 wt% (would give the true w conc_exponent and both knees)"
      - "US5916855 FIG. 4 — W rate vs Fe(NO3)3 3-9 wt% (normalised axis)"
      - "US5916855 FIG. 5 — W rate vs Cu2+ 0.0003-0.01 wt%"
      - "Guo 2004 Figs. 3/4/7/8 — Cu rate vs C (1.25-5 wt%) and vs V, both pads"
      - "Su 2012 J. Semicond. Fig. 2 — 6H-SiC rate vs alumina size 1/1.5/2.5/3.5 um, both faces"
      - "KR20130060211A Fig. 1 — sapphire rate vs pH 10-14, alumina vs silica curves"
      - "Wang 2012 ECS Trans. Figs. 5(a)/6(a) — W rate vs abrasive wt%"
    impact: "At least 5 of the requested exponents are fittable in principle but not from printed numbers."

  - id: derived_wt_pct_and_velocity
    what: "assumptions baked into some anchors"
    status: "FLAGGED, not resolved"
    detail: >
      (a) Every velocity_m_s in this file is DERIVED from platen rpm with an
          ASSUMED R_cc = 0.13 m — no source states R_cc. Band 0.09-0.17 m.
      (b) US5391258 conc_wt_pct = 8.25 is derived from '1000 g of 33% solids
          slurry' plus assumed 1.0 g/mL for 50% H2O2.
      (c) Su 2011 wt% is g-per-500 mL converted at an assumed 1.0 g/mL.
      (d) Su 2011/2012 d50 = 1500 nm is a W1.5 GRIT-GRADE conversion, not a
          measured d50.
    impact: "Absolute Preston coefficients derived from these anchors carry a factor-~2 uncertainty; rankings are unaffected."

  - id: phase_unstated_sources
    what: "sources that say only 'alumina' or 'fumed alumina'"
    status: "PHASE UNRESOLVED"
    list: ["US5916855", "US5993686", "US5391258", "US20220315802A1", "Gong 2024", "Chen 2020", "Wang 2012 ECS Trans."]
    impact: >
      Most of the W-CMP anchor set (the film the task asked for 4+ anchors on)
      has an unstated phase. They are filed under `alumina` with
      phase_stated: false. If the simulator branches on phase, these rows must
      not silently become alpha.

  - id: oxide_anchors_are_counterfilms
    what: "dedicated alumina-on-oxide blanket study"
    status: "NOT FOUND"
    detail: "The three oxide rows in film_anchors are SiO2/TEOS counter-film rates measured inside W-CMP runs, useful for selectivity but not a standalone oxide dataset. No alumina oxide concentration or size series exists here."

  - id: sapphire_series
    what: "sapphire concentration series and size series with alumina"
    status: "NOT FOUND"
    detail: "KR20130060211A fixes 2 wt% / 0.25 um and varies only base, pH, pressure and rpm. Its claims allow 0.01-50 wt% and 0.05-10 um but report no rates across those ranges."
